Repository: vesnin41/Absorbing_spectra

File: Data/Cr_Palik.csv
Wavelength,n,k
2.000e-06,4.01,6.31
2.138e-06,4.01,6.65
2.296e-06,3.92,7.06
2.480e-06,3.83,7.58
2.695e-06,3.72,8.20
2.952e-06,3.47,8.97
3.263e-06,3.09,10.2
3.647e-06,2.89,12.0
4.133e-06,3.15,14.3
4.769e-06,3.91,17.1
5.636e-06,5.30,20.6
6.888e-06,8.73,25.4
8.856e-06,15.3,26.4
12.40e-06,11.8,29.8
13.78e-06,11.8,33.9
15.50e-06,13.6,42.2
20.66e-06,21.2,42.0
31.00e-06,14.9,65.2

File: Data/Cr_Rakic-BB_k.csv
wl,k
2.4797e-01,2.3139e+00
2.5494e-01,2.3811e+00
2.6212e-01,2.4494e+00
2.6949e-01,2.5186e+00
2.7707e-01,2.5888e+00
2.8487e-01,2.6600e+00
2.9288e-01,2.7320e+00
3.0112e-01,2.8049e+00
3.0960e-01,2.8786e+00
3.1831e-01,2.9529e+00
3.2726e-01,3.0279e+00
3.3647e-01,3.1032e+00
3.4594e-01,3.1788e+00
3.5567e-01,3.2545e+00
3.6568e-01,3.3301e+00
3.7596e-01,3.4052e+00
3.8654e-01,3.4797e+00
3.9742e-01,3.5531e+00
4.0860e-01,3.6251e+00
4.2009e-01,3.6954e+00
4.3191e-01,3.7635e+00
4.4406e-01,3.8289e+00
4.5656e-01,3.8913e+00
4.6940e-01,3.9501e+00
4.8261e-01,4.0048e+00
4.9619e-01,4.0552e+00
5.1015e-01,4.1009e+00
5.2450e-01,4.1414e+00
5.3926e-01,4.1766e+00
5.5443e-01,4.2063e+00
5.7003e-01,4.2305e+00
5.8606e-01,4.2492e+00
6.0255e-01,4.2625e+00
6.1950e-01,4.2706e+00
6.3693e-01,4.2739e+00
6.5485e-01,4.2727e+00
6.7328e-01,4.2674e+00
6.9222e-01,4.2586e+00
7.1170e-01,4.2468e+00
7.3172e-01,4.2326e+00
7.5231e-01,4.2165e+00
7.7347e-01,4.1991e+00
7.9523e-01,4.1810e+00
8.1761e-01,4.1628e+00
8.4061e-01,4.1450e+00
8.6426e-01,4.1281e+00
8.8857e-01,4.1127e+00
9.1357e-01,4.0992e+00
9.3928e-01,4.0880e+00
9.6570e-01,4.0797e+00
9.9287e-01,4.0745e+00
1.0208e+00,4.0728e+00
1.0495e+00,4.0750e+00
1.0791e+00,4.0815e+00
1.1094e+00,4.0925e+00
1.1406e+00,4.1083e+00
1.1727e+00,4.1293e+00
1.2057e+00,4.1557e+00
1.2396e+00,4.1878e+00
1.2745e+00,4.2259e+00
1.3104e+00,4.2702e+00
1.3472e+00,4.3210e+00
1.3851e+00,4.3785e+00
1.4241e+00,4.4430e+00
1.4642e+00,4.5147e+00
1.5054e+00,4.5939e+00
1.5477e+00,4.6807e+00
1.5913e+00,4.7754e+00
1.6360e+00,4.8781e+00
1.6821e+00,4.9890e+00
1.7294e+00,5.1081e+00
1.7780e+00,5.2357e+00
1.8281e+00,5.3717e+00
1.8795e+00,5.5161e+00
1.9324e+00,5.6691e+00
1.9867e+00,5.8307e+00
2.0426e+00,6.0007e+00
2.1001e+00,6.1791e+00
2.1592e+00,6.3659e+00
2.2199e+00,6.5611e+00
2.2824e+00,6.7645e+00
2.3466e+00,6.9761e+00
2.4126e+00,7.1959e+00
2.4805e+00,7.4238e+00
2.5503e+00,7.6597e+00
2.6221e+00,7.9037e+00
2.6958e+00,8.1557e+00
2.7717e+00,8.4158e+00
2.8497e+00,8.6839e+00
2.9298e+00,8.9601e+00
3.0123e+00,9.2444e+00
3.0970e+00,9.5370e+00
3.1841e+00,9.8379e+00
3.2737e+00,1.0147e+01
3.3658e+00,1.0465e+01
3.4605e+00,1.0791e+01
3.5579e+00,1.1127e+01
3.6580e+00,1.1471e+01
3.7609e+00,1.1824e+01
3.8667e+00,1.2187e+01
3.9755e+00,1.2559e+01
4.0873e+00,1.2940e+01
4.2023e+00,1.3332e+01
4.3206e+00,1.3733e+01
4.4421e+00,1.4145e+01
4.5671e+00,1.4567e+01
4.6956e+00,1.5000e+01
4.8277e+00,1.5444e+01
4.9635e+00,1.5899e+01
5.1032e+00,1.6365e+01
5.2468e+00,1.6843e+01
5.3944e+00,1.7333e+01
5.5461e+00,1.7835e+01
5.7022e+00,1.8349e+01
5.8626e+00,1.8876e+01
6.0275e+00,1.9415e+01
6.1971e+00,1.9968e+01
6.3715e+00,2.0534e+01
6.5507e+00,2.1113e+01
6.7350e+00,2.1707e+01
6.9245e+00,2.2314e+01
7.1193e+00,2.2935e+01
7.3196e+00,2.3571e+01
7.5256e+00,2.4221e+01
7.7373e+00,2.4886e+01
7.9550e+00,2.5567e+01
8.1788e+00,2.6262e+01
8.4089e+00,2.6973e+01
8.6455e+00,2.7699e+01
8.8887e+00,2.8440e+01
9.1388e+00,2.9198e+01
9.3959e+00,2.9971e+01
9.6603e+00,3.0761e+01
9.9321e+00,3.1566e+01
1.0212e+01,3.2388e+01
1.0499e+01,3.3225e+01
1.0794e+01,3.4079e+01
1.1098e+01,3.4949e+01
1.1410e+01,3.5835e+01
1.1731e+01,3.6737e+01
1.2061e+01,3.7654e+01
1.2401e+01,3.8588e+01
1.2749e+01,3.9537e+01
1.3108e+01,4.0502e+01
1.3477e+01,4.1482e+01
1.3856e+01,4.2477e+01
1.4246e+01,4.3487e+01
1.4647e+01,4.4512e+01
1.5059e+01,4.5550e+01
1.5482e+01,4.6603e+01
1.5918e+01,4.7669e+01
1.6366e+01,4.8748e+01
1.6826e+01,4.9840e+01
1.7300e+01,5.0944e+01
1.7786e+01,5.2060e+01
1.8287e+01,5.3187e+01
1.8801e+01,5.4325e+01
1.9330e+01,5.5474e+01
1.9874e+01,5.6632e+01
2.0433e+01,5.7800e+01
2.1008e+01,5.8976e+01
2.1599e+01,6.0161e+01
2.2207e+01,6.1354e+01
2.2832e+01,6.2554e+01
2.3474e+01,6.3761e+01
2.4134e+01,6.4974e+01
2.4813e+01,6.6193e+01
2.5512e+01,6.7418e+01
2.6229e+01,6.8647e+01
2.6967e+01,6.9881e+01
2.7726e+01,7.1119e+01
2.8506e+01,7.2362e+01
2.9308e+01,7.3607e+01
3.0133e+01,7.4857e+01
3.0980e+01,7.6109e+01
3.1852e+01,7.7364e+01
3.2748e+01,7.8622e+01
3.3670e+01,7.9883e+01
3.4617e+01,8.1146e+01
3.5591e+01,8.2412e+01
3.6592e+01,8.3681e+01
3.7622e+01,8.4952e+01
3.8680e+01,8.6226e+01
3.9768e+01,8.7503e+01
4.0887e+01,8.8783e+01
4.2038e+01,9.0067e+01
4.3220e+01,9.1354e+01
4.4436e+01,9.2645e+01
4.5686e+01,9.3940e+01
4.6972e+01,9.5240e+01
4.8293e+01,9.6544e+01
4.9652e+01,9.7854e+01
5.1049e+01,9.9170e+01
5.2485e+01,1.0049e+02
5.3962e+01,1.0182e+02
5.5480e+01,1.0316e+02
5.7041e+01,1.0450e+02
5.8646e+01,1.0585e+02
6.0296e+01,1.0721e+02
6.1992e+01,1.0858e+02

File: Data/Cr_Rakic-LD_k.csv
wl,k
2.4797e-01,2.0847e+00
2.4934e-01,2.1028e+00
2.5072e-01,2.1208e+00
2.5211e-01,2.1388e+00
2.5351e-01,2.1567e+00
2.5492e-01,2.1746e+00
2.5633e-01,2.1925e+00
2.5775e-01,2.2104e+00
2.5918e-01,2.2282e+00
2.6061e-01,2.2460e+00
2.6206e-01,2.2638e+00
2.6351e-01,2.2816e+00
2.6497e-01,2.2993e+00
2.6644e-01,2.3170e+00
2.6792e-01,2.3347e+00
2.6940e-01,2.3523e+00
2.7090e-01,2.3700e+00
2.7240e-01,2.3876e+00
2.7391e-01,2.4052e+00
2.7542e-01,2.4228e+00
2.7695e-01,2.4403e+00
2.7849e-01,2.4579e+00
2.8003e-01,2.4754e+00
2.8158e-01,2.4929e+00
2.8314e-01,2.5104e+00
2.8471e-01,2.5279e+00
2.8629e-01,2.5454e+00
2.8788e-01,2.5628e+00
2.8947e-01,2.5803e+00
2.9108e-01,2.5977e+00
2.9269e-01,2.6151e+00
2.9431e-01,2.6325e+00
2.9594e-01,2.6499e+00
2.9758e-01,2.6673e+00
2.9923e-01,2.6846e+00
3.0089e-01,2.7019e+00
3.0256e-01,2.7193e+00
3.0423e-01,2.7366e+00
3.0592e-01,2.7539e+00
3.0762e-01,2.7711e+00
3.0932e-01,2.7884e+00
3.1104e-01,2.8056e+00
3.1276e-01,2.8229e+00
3.1449e-01,2.8401e+00
3.1624e-01,2.8573e+00
3.1799e-01,2.8744e+00
3.1975e-01,2.8916e+00
3.2152e-01,2.9087e+00
3.2331e-01,2.9258e+00
3.2510e-01,2.9429e+00
3.2690e-01,2.9600e+00
3.2871e-01,2.9770e+00
3.3053e-01,2.9940e+00
3.3236e-01,3.0110e+00
3.3421e-01,3.0280e+00
3.3606e-01,3.0450e+00
3.3792e-01,3.0619e+00
3.3979e-01,3.0788e+00
3.4168e-01,3.0956e+00
3.4357e-01,3.1125e+00
3.4548e-01,3.1293e+00
3.4739e-01,3.1460e+00
3.4932e-01,3.1627e+00
3.5125e-01,3.1794e+00
3.5320e-01,3.1961e+00
3.5516e-01,3.2127e+00
3.5712e-01,3.2293e+00
3.5910e-01,3.2458e+00
3.6109e-01,3.2623e+00
3.6309e-01,3.2788e+00
3.6511e-01,3.2952e+00
3.6713e-01,3.3115e+00
3.6917e-01,3.3278e+00
3.7121e-01,3.3441e+00
3.7327e-01,3.3603e+00
3.7534e-01,3.3764e+00
3.7742e-01,3.3925e+00
3.7951e-01,3.4085e+00
3.8161e-01,3.4245e+00
3.8373e-01,3.4404e+00
3.8585e-01,3.4562e+00
3.8799e-01,3.4720e+00
3.9014e-01,3.4877e+00
3.9231e-01,3.5034e+00
3.9448e-01,3.5189e+00
3.9667e-01,3.5344e+00
3.9886e-01,3.5498e+00
4.0108e-01,3.5652e+00
4.0330e-01,3.5804e+00
4.0553e-01,3.5956e+00
4.0778e-01,3.6107e+00
4.1004e-01,3.6256e+00
4.1231e-01,3.6405e+00
4.1460e-01,3.6554e+00
4.1690e-01,3.6701e+00
4.1921e-01,3.6847e+00
4.2153e-01,3.6992e+00
4.2387e-01,3.7136e+00
4.2622e-01,3.7279e+00
4.2858e-01,3.7421e+00
4.3095e-01,3.7562e+00
4.3334e-01,3.7702e+00
4.3574e-01,3.7840e+00
4.3816e-01,3.7978e+00
4.4059e-01,3.8114e+00
4.4303e-01,3.8249e+00
4.4548e-01,3.8383e+00
4.4795e-01,3.8515e+00
4.5044e-01,3.8646e+00
4.5293e-01,3.8776e+00
4.5544e-01,3.8905e+00
4.5797e-01,3.9032e+00
4.6051e-01,3.9157e+00
4.6306e-01,3.9282e+00
4.6562e-01,3.9404e+00
4.6820e-01,3.9526e+00
4.7080e-01,3.9645e+00
4.7341e-01,3.9764e+00
4.7603e-01,3.9880e+00
4.7867e-01,3.9996e+00
4.8132e-01,4.0109e+00
4.8399e-01,4.0221e+00
4.8667e-01,4.0331e+00
4.8937e-01,4.0440e+00
4.9208e-01,4.0547e+00
4.9481e-01,4.0652e+00
4.9755e-01,4.0756e+00
5.0031e-01,4.0857e+00
5.0308e-01,4.0957e+00
5.0587e-01,4.1055e+00
5.0868e-01,4.1152e+00
5.1149e-01,4.1246e+00
5.1433e-01,4.1339e+00
5.1718e-01,4.1430e+00
5.2005e-01,4.1519e+00
5.2293e-01,4.1606e+00
5.2583e-01,4.1691e+00
5.2874e-01,4.1774e+00
5.3167e-01,4.1856e+00
5.3462e-01,4.1935e+00
5.3758e-01,4.2012e+00
5.4056e-01,4.2088e+00
5.4356e-01,4.2161e+00
5.4657e-01,4.2233e+00
5.4960e-01,4.2302e+00
5.5264e-01,4.2370e+00
5.5571e-01,4.2435e+00
5.5879e-01,4.2499e+00
5.6188e-01,4.2560e+00
5.6500e-01,4.2620e+00
5.6813e-01,4.2677e+00
5.7128e-01,4.2733e+00
5.7444e-01,4.2786e+00
5.7763e-01,4.2838e+00
5.8083e-01,4.2887e+00
5.8405e-01,4.2935e+00
5.8729e-01,4.2980e+00
5.9054e-01,4.3024e+00
5.9381e-01,4.3065e+00
5.9710e-01,4.3105e+00
6.0041e-01,4.3143e+00
6.0374e-01,4.3178e+00
6.0709e-01,4.3212e+00
6.1045e-01,4.3244e+00
6.1384e-01,4.3274e+00
6.1724e-01,4.3302e+00
6.2066e-01,4.3328e+00
6.2410e-01,4.3352e+00
6.2756e-01,4.3375e+00
6.3104e-01,4.3395e+00
6.3453e-01,4.3414e+00
6.3805e-01,4.3431e+00
6.4159e-01,4.3447e+00
6.4514e-01,4.3460e+00
6.4872e-01,4.3472e+00
6.5231e-01,4.3483e+00
6.5593e-01,4.3491e+00
6.5956e-01,4.3499e+00
6.6322e-01,4.3504e+00
6.6689e-01,4.3508e+00
6.7059e-01,4.3511e+00
6.7431e-01,4.3512e+00
6.7804e-01,4.3511e+00
6.8180e-01,4.3509e+00
6.8558e-01,4.3506e+00
6.8938e-01,4.3502e+00
6.9320e-01,4.3496e+00
6.9704e-01,4.3489e+00
7.0091e-01,4.3481e+00
7.0479e-01,4.3471e+00
7.0870e-01,4.3461e+00
7.1263e-01,4.3449e+00
7.1657e-01,4.3436e+00
7.2055e-01,4.3423e+00
7.2454e-01,4.3408e+00
7.2856e-01,4.3392e+00
7.3259e-01,4.3376e+00
7.3665e-01,4.3359e+00
7.4074e-01,4.3341e+00
7.4484e-01,4.3322e+00
7.4897e-01,4.3302e+00
7.5312e-01,4.3282e+00
7.5729e-01,4.3261e+00
7.6149e-01,4.3240e+00
7.6571e-01,4.3218e+00
7.6996e-01,4.3196e+00
7.7422e-01,4.3173e+00
7.7851e-01,4.3150e+00
7.8283e-01,4.3126e+00
7.8717e-01,4.3102e+00
7.9153e-01,4.3078e+00
7.9592e-01,4.3054e+00
8.0033e-01,4.3029e+00
8.0476e-01,4.3005e+00
8.0922e-01,4.2980e+00
8.1371e-01,4.2956e+00
8.1822e-01,4.2931e+00
8.2275e-01,4.2907e+00
8.2731e-01,4.2882e+00
8.3190e-01,4.2858e+00
8.3651e-01,4.2834e+00
8.4115e-01,4.2810e+00
8.4581e-01,4.2787e+00
8.5050e-01,4.2764e+00
8.5521e-01,4.2741e+00
8.5995e-01,4.2719e+00
8.6472e-01,4.2697e+00
8.6951e-01,4.2676e+00
8.7433e-01,4.2655e+00
8.7917e-01,4.2635e+00
8.8405e-01,4.2615e+00
8.8895e-01,4.2596e+00
8.9387e-01,4.2578e+00
8.9883e-01,4.2561e+00
9.0381e-01,4.2544e+00
9.0882e-01,4.2529e+00
9.1385e-01,4.2514e+00
9.1892e-01,4.2500e+00
9.2401e-01,4.2487e+00
9.2913e-01,4.2475e+00
9.3428e-01,4.2464e+00
9.3946e-01,4.2454e+00
9.4467e-01,4.2445e+00
9.4990e-01,4.2438e+00
9.5517e-01,4.2431e+00
9.6046e-01,4.2426e+00
9.6578e-01,4.2422e+00
9.7114e-01,4.2419e+00
9.7652e-01,4.2418e+00
9.8193e-01,4.2417e+00
9.8737e-01,4.2419e+00
9.9285e-01,4.2421e+00
9.9835e-01,4.2425e+00
1.0039e+00,4.2431e+00
1.0094e+00,4.2438e+00
1.0150e+00,4.2446e+00
1.0207e+00,4.2456e+00
1.0263e+00,4.2468e+00
1.0320e+00,4.2481e+00
1.0377e+00,4.2496e+00
1.0435e+00,4.2513e+00
1.0493e+00,4.2531e+00
1.0551e+00,4.2551e+00
1.0609e+00,4.2572e+00
1.0668e+00,4.2596e+00
1.0727e+00,4.2621e+00
1.0787e+00,4.2648e+00
1.0846e+00,4.2677e+00
1.0907e+00,4.2707e+00
1.0967e+00,4.2740e+00
1.1028e+00,4.2774e+00
1.1089e+00,4.2811e+00
1.1150e+00,4.2849e+00
1.1212e+00,4.2889e+00
1.1274e+00,4.2932e+00
1.1337e+00,4.2976e+00
1.1400e+00,4.3022e+00
1.1463e+00,4.3070e+00
1.1526e+00,4.3121e+00
1.1590e+00,4.3173e+00
1.1654e+00,4.3228e+00
1.1719e+00,4.3285e+00
1.1784e+00,4.3344e+00
1.1849e+00,4.3405e+00
1.1915e+00,4.3468e+00
1.1981e+00,4.3533e+00
1.2047e+00,4.3601e+00
1.2114e+00,4.3671e+00
1.2181e+00,4.3743e+00
1.2249e+00,4.3817e+00
1.2317e+00,4.3894e+00
1.2385e+00,4.3973e+00
1.2454e+00,4.4054e+00
1.2523e+00,4.4137e+00
1.2592e+00,4.4223e+00
1.2662e+00,4.4311e+00
1.2732e+00,4.4402e+00
1.2803e+00,4.4495e+00
1.2874e+00,4.4590e+00
1.2945e+00,4.4688e+00
1.3017e+00,4.4788e+00
1.3089e+00,4.4890e+00
1.3161e+00,4.4995e+00
1.3234e+00,4.5103e+00
1.3308e+00,4.5213e+00
1.3381e+00,4.5325e+00
1.3456e+00,4.5440e+00
1.3530e+00,4.5557e+00
1.3605e+00,4.5677e+00
1.3680e+00,4.5799e+00
1.3756e+00,4.5924e+00
1.3833e+00,4.6052e+00
1.3909e+00,4.6181e+00
1.3986e+00,4.6314e+00
1.4064e+00,4.6449e+00
1.4142e+00,4.6587e+00
1.4220e+00,4.6727e+00
1.4299e+00,4.6870e+00
1.4378e+00,4.7015e+00
1.4458e+00,4.7163e+00
1.4538e+00,4.7313e+00
1.4619e+00,4.7467e+00
1.4700e+00,4.7623e+00
1.4781e+00,4.7781e+00
1.4863e+00,4.7942e+00
1.4945e+00,4.8106e+00
1.5028e+00,4.8272e+00
1.5112e+00,4.8441e+00
1.5195e+00,4.8613e+00
1.5279e+00,4.8788e+00
1.5364e+00,4.8965e+00
1.5449e+00,4.9145e+00
1.5535e+00,4.9327e+00
1.5621e+00,4.9512e+00
1.5708e+00,4.9700e+00
1.5795e+00,4.9891e+00
1.5882e+00,5.0084e+00
1.5970e+00,5.0281e+00
1.6059e+00,5.0479e+00
1.6148e+00,5.0681e+00
1.6237e+00,5.0885e+00
1.6327e+00,5.1092e+00
1.6418e+00,5.1302e+00
1.6509e+00,5.1515e+00
1.6600e+00,5.1730e+00
1.6692e+00,5.1948e+00
1.6785e+00,5.2169e+00
1.6878e+00,5.2393e+00
1.6971e+00,5.2619e+00
1.7065e+00,5.2849e+00
1.7160e+00,5.3081e+00
1.7255e+00,5.3315e+00
1.7351e+00,5.3553e+00
1.7447e+00,5.3794e+00
1.7544e+00,5.4037e+00
1.7641e+00,5.4283e+00
1.7739e+00,5.4532e+00
1.7837e+00,5.4784e+00
1.7936e+00,5.5038e+00
1.8035e+00,5.5295e+00
1.8135e+00,5.5556e+00
1.8236e+00,5.5819e+00
1.8337e+00,5.6085e+00
1.8438e+00,5.6353e+00
1.8540e+00,5.6625e+00
1.8643e+00,5.6900e+00
1.8747e+00,5.7177e+00
1.8850e+00,5.7457e+00
1.8955e+00,5.7740e+00
1.9060e+00,5.8026e+00
1.9166e+00,5.8315e+00
1.9272e+00,5.8607e+00
1.9379e+00,5.8901e+00
1.9486e+00,5.9199e+00
1.9594e+00,5.9499e+00
1.9703e+00,5.9803e+00
1.9812e+00,6.0109e+00
1.9922e+00,6.0418e+00
2.0032e+00,6.0730e+00
2.0143e+00,6.1045e+00
2.0255e+00,6.1363e+00
2.0367e+00,6.1684e+00
2.0480e+00,6.2008e+00
2.0593e+00,6.2335e+00
2.0707e+00,6.2665e+00
2.0822e+00,6.2998e+00
2.0938e+00,6.3333e+00
2.1054e+00,6.3672e+00
2.1170e+00,6.4014e+00
2.1288e+00,6.4358e+00
2.1406e+00,6.4706e+00
2.1524e+00,6.5057e+00
2.1644e+00,6.5410e+00
2.1764e+00,6.5767e+00
2.1884e+00,6.6127e+00
2.2005e+00,6.6489e+00
2.2127e+00,6.6855e+00
2.2250e+00,6.7224e+00
2.2373e+00,6.7596e+00
2.2497e+00,6.7971e+00
2.2622e+00,6.8349e+00
2.2747e+00,6.8730e+00
2.2874e+00,6.9114e+00
2.3000e+00,6.9501e+00
2.3128e+00,6.9892e+00
2.3256e+00,7.0285e+00
2.3385e+00,7.0682e+00
2.3514e+00,7.1082e+00
2.3645e+00,7.1484e+00
2.3776e+00,7.1891e+00
2.3908e+00,7.2300e+00
2.4040e+00,7.2712e+00
2.4173e+00,7.3128e+00
2.4307e+00,7.3546e+00
2.4442e+00,7.3968e+00
2.4577e+00,7.4394e+00
2.4714e+00,7.4822e+00
2.4851e+00,7.5254e+00
2.4988e+00,7.5688e+00
2.5127e+00,7.6126e+00
2.5266e+00,7.6568e+00
2.5406e+00,7.7013e+00
2.5547e+00,7.7460e+00
2.5689e+00,7.7912e+00
2.5831e+00,7.8366e+00
2.5974e+00,7.8824e+00
2.6118e+00,7.9285e+00
2.6263e+00,7.9750e+00
2.6408e+00,8.0218e+00
2.6555e+00,8.0689e+00
2.6702e+00,8.1164e+00
2.6850e+00,8.1642e+00
2.6999e+00,8.2123e+00
2.7148e+00,8.2608e+00
2.7299e+00,8.3097e+00
2.7450e+00,8.3589e+00
2.7602e+00,8.4084e+00
2.7755e+00,8.4583e+00
2.7909e+00,8.5085e+00
2.8064e+00,8.5591e+00
2.8219e+00,8.6100e+00
2.8376e+00,8.6613e+00
2.8533e+00,8.7129e+00
2.8691e+00,8.7649e+00
2.8850e+00,8.8173e+00
2.9010e+00,8.8700e+00
2.9171e+00,8.9230e+00
2.9332e+00,8.9765e+00
2.9495e+00,9.0303e+00
2.9658e+00,9.0844e+00
2.9823e+00,9.1390e+00
2.9988e+00,9.1939e+00
3.0154e+00,9.2491e+00
3.0321e+00,9.3048e+00
3.0490e+00,9.3608e+00
3.0659e+00,9.4172e+00
3.0828e+00,9.4739e+00
3.0999e+00,9.5311e+00
3.1171e+00,9.5886e+00
3.1344e+00,9.6465e+00
3.1518e+00,9.7048e+00
3.1692e+00,9.7634e+00
3.1868e+00,9.8225e+00
3.2045e+00,9.8819e+00
3.2222e+00,9.9418e+00
3.2401e+00,1.0002e+01
3.2580e+00,1.0063e+01
3.2761e+00,1.0124e+01
3.2942e+00,1.0185e+01
3.3125e+00,1.0247e+01
3.3309e+00,1.0309e+01
3.3493e+00,1.0372e+01
3.3679e+00,1.0435e+01
3.3865e+00,1.0498e+01
3.4053e+00,1.0562e+01
3.4242e+00,1.0626e+01
3.4432e+00,1.0691e+01
3.4623e+00,1.0756e+01
3.4814e+00,1.0821e+01
3.5007e+00,1.0887e+01
3.5201e+00,1.0953e+01
3.5396e+00,1.1020e+01
3.5593e+00,1.1087e+01
3.5790e+00,1.1155e+01
3.5988e+00,1.1222e+01
3.6188e+00,1.1291e+01
3.6388e+00,1.1360e+01
3.6590e+00,1.1429e+01
3.6793e+00,1.1499e+01
3.6997e+00,1.1569e+01
3.7202e+00,1.1639e+01
3.7408e+00,1.1710e+01
3.7615e+00,1.1781e+01
3.7824e+00,1.1853e+01
3.8033e+00,1.1926e+01
3.8244e+00,1.1998e+01
3.8456e+00,1.2071e+01
3.8669e+00,1.2145e+01
3.8884e+00,1.2219e+01
3.9099e+00,1.2294e+01
3.9316e+00,1.2369e+01
3.9534e+00,1.2444e+01
3.9753e+00,1.2520e+01
3.9973e+00,1.2596e+01
4.0195e+00,1.2673e+01
4.0417e+00,1.2750e+01
4.0641e+00,1.2828e+01
4.0867e+00,1.2906e+01
4.1093e+00,1.2984e+01
4.1321e+00,1.3063e+01
4.1550e+00,1.3143e+01
4.1780e+00,1.3223e+01
4.2012e+00,1.3303e+01
4.2245e+00,1.3384e+01
4.2479e+00,1.3466e+01
4.2714e+00,1.3548e+01
4.2951e+00,1.3630e+01
4.3189e+00,1.3713e+01
4.3428e+00,1.3796e+01
4.3669e+00,1.3880e+01
4.3911e+00,1.3964e+01
4.4154e+00,1.4049e+01
4.4399e+00,1.4134e+01
4.4645e+00,1.4220e+01
4.4893e+00,1.4306e+01
4.5141e+00,1.4393e+01
4.5392e+00,1.4480e+01
4.5643e+00,1.4568e+01
4.5896e+00,1.4656e+01
4.6150e+00,1.4745e+01
4.6406e+00,1.4834e+01
4.6663e+00,1.4924e+01
4.6922e+00,1.5014e+01
4.7182e+00,1.5105e+01
4.7444e+00,1.5196e+01
4.7707e+00,1.5288e+01
4.7971e+00,1.5380e+01
4.8237e+00,1.5473e+01
4.8504e+00,1.5567e+01
4.8773e+00,1.5660e+01
4.9043e+00,1.5755e+01
4.9315e+00,1.5850e+01
4.9588e+00,1.5945e+01
4.9863e+00,1.6041e+01
5.0140e+00,1.6137e+01
5.0418e+00,1.6234e+01
5.0697e+00,1.6332e+01
5.0978e+00,1.6430e+01
5.1260e+00,1.6528e+01
5.1545e+00,1.6627e+01
5.1830e+00,1.6727e+01
5.2118e+00,1.6827e+01
5.2406e+00,1.6928e+01
5.2697e+00,1.7029e+01
5.2989e+00,1.7131e+01
5.3283e+00,1.7233e+01
5.3578e+00,1.7336e+01
5.3875e+00,1.7439e+01
5.4173e+00,1.7543e+01
5.4474e+00,1.7648e+01
5.4776e+00,1.7753e+01
5.5079e+00,1.7859e+01
5.5384e+00,1.7965e+01
5.5691e+00,1.8072e+01
5.6000e+00,1.8179e+01
5.6310e+00,1.8287e+01
5.6622e+00,1.8395e+01
5.6936e+00,1.8504e+01
5.7252e+00,1.8614e+01
5.7569e+00,1.8724e+01
5.7888e+00,1.8834e+01
5.8209e+00,1.8946e+01
5.8532e+00,1.9057e+01
5.8856e+00,1.9170e+01
5.9182e+00,1.9283e+01
5.9510e+00,1.9396e+01
5.9840e+00,1.9510e+01
6.0172e+00,1.9625e+01
6.0505e+00,1.9740e+01
6.0841e+00,1.9856e+01
6.1178e+00,1.9973e+01
6.1517e+00,2.0090e+01
6.1858e+00,2.0207e+01
6.2201e+00,2.0326e+01
6.2545e+00,2.0444e+01
6.2892e+00,2.0564e+01
6.3241e+00,2.0684e+01
6.3591e+00,2.0804e+01
6.3944e+00,2.0926e+01
6.4298e+00,2.1047e+01
6.4654e+00,2.1170e+01
6.5013e+00,2.1293e+01
6.5373e+00,2.1416e+01
6.5735e+00,2.1540e+01
6.6100e+00,2.1665e+01
6.6466e+00,2.1791e+01
6.6834e+00,2.1917e+01
6.7205e+00,2.2043e+01
6.7577e+00,2.2171e+01
6.7952e+00,2.2298e+01
6.8328e+00,2.2427e+01
6.8707e+00,2.2556e+01
6.9088e+00,2.2686e+01
6.9471e+00,2.2816e+01
6.9856e+00,2.2947e+01
7.0243e+00,2.3078e+01
7.0632e+00,2.3211e+01
7.1024e+00,2.3343e+01
7.1417e+00,2.3477e+01
7.1813e+00,2.3611e+01
7.2211e+00,2.3746e+01
7.2611e+00,2.3881e+01
7.3014e+00,2.4017e+01
7.3418e+00,2.4153e+01
7.3825e+00,2.4291e+01
7.4234e+00,2.4428e+01
7.4646e+00,2.4567e+01
7.5060e+00,2.4706e+01
7.5476e+00,2.4846e+01
7.5894e+00,2.4986e+01
7.6315e+00,2.5127e+01
7.6738e+00,2.5269e+01
7.7163e+00,2.5411e+01
7.7590e+00,2.5554e+01
7.8020e+00,2.5698e+01
7.8453e+00,2.5842e+01
7.8888e+00,2.5987e+01
7.9325e+00,2.6133e+01
7.9765e+00,2.6279e+01
8.0207e+00,2.6426e+01
8.0651e+00,2.6573e+01
8.1098e+00,2.6722e+01
8.1548e+00,2.6870e+01
8.2000e+00,2.7020e+01
8.2454e+00,2.7170e+01
8.2911e+00,2.7321e+01
8.3371e+00,2.7472e+01
8.3833e+00,2.7625e+01
8.4297e+00,2.7777e+01
8.4764e+00,2.7931e+01
8.5234e+00,2.8085e+01
8.5707e+00,2.8240e+01
8.6182e+00,2.8395e+01
8.6659e+00,2.8551e+01
8.7140e+00,2.8708e+01
8.7623e+00,2.8866e+01
8.8108e+00,2.9024e+01
8.8596e+00,2.9183e+01
8.9088e+00,2.9342e+01
8.9581e+00,2.9502e+01
9.0078e+00,2.9663e+01
9.0577e+00,2.9825e+01
9.1079e+00,2.9987e+01
9.1584e+00,3.0150e+01
9.2091e+00,3.0313e+01
9.2602e+00,3.0477e+01
9.3115e+00,3.0642e+01
9.3631e+00,3.0808e+01
9.4150e+00,3.0974e+01
9.4672e+00,3.1141e+01
9.5196e+00,3.1309e+01
9.5724e+00,3.1477e+01
9.6255e+00,3.1646e+01
9.6788e+00,3.1815e+01
9.7325e+00,3.1986e+01
9.7864e+00,3.2157e+01
9.8406e+00,3.2328e+01
9.8952e+00,3.2501e+01
9.9500e+00,3.2674e+01
1.0005e+01,3.2848e+01
1.0061e+01,3.3022e+01
1.0116e+01,3.3197e+01
1.0172e+01,3.3373e+01
1.0229e+01,3.3549e+01
1.0286e+01,3.3726e+01
1.0343e+01,3.3904e+01
1.0400e+01,3.4083e+01
1.0457e+01,3.4262e+01
1.0515e+01,3.4442e+01
1.0574e+01,3.4622e+01
1.0632e+01,3.4803e+01
1.0691e+01,3.4985e+01
1.0750e+01,3.5168e+01
1.0810e+01,3.5351e+01
1.0870e+01,3.5535e+01
1.0930e+01,3.5720e+01
1.0991e+01,3.5905e+01
1.1052e+01,3.6091e+01
1.1113e+01,3.6278e+01
1.1175e+01,3.6465e+01
1.1237e+01,3.6653e+01
1.1299e+01,3.6842e+01
1.1361e+01,3.7031e+01
1.1424e+01,3.7221e+01
1.1488e+01,3.7412e+01
1.1551e+01,3.7604e+01
1.1615e+01,3.7796e+01
1.1680e+01,3.7989e+01
1.1744e+01,3.8182e+01
1.1810e+01,3.8376e+01
1.1875e+01,3.8571e+01
1.1941e+01,3.8766e+01
1.2007e+01,3.8963e+01
1.2074e+01,3.9159e+01
1.2140e+01,3.9357e+01
1.2208e+01,3.9555e+01
1.2275e+01,3.9754e+01
1.2343e+01,3.9953e+01
1.2412e+01,4.0154e+01
1.2481e+01,4.0354e+01
1.2550e+01,4.0556e+01
1.2619e+01,4.0758e+01
1.2689e+01,4.0961e+01
1.2760e+01,4.1164e+01
1.2830e+01,4.1368e+01
1.2901e+01,4.1573e+01
1.2973e+01,4.1778e+01
1.3045e+01,4.1985e+01
1.3117e+01,4.2191e+01
1.3190e+01,4.2399e+01
1.3263e+01,4.2607e+01
1.3336e+01,4.2815e+01
1.3410e+01,4.3025e+01
1.3485e+01,4.3234e+01
1.3559e+01,4.3445e+01
1.3635e+01,4.3656e+01
1.3710e+01,4.3868e+01
1.3786e+01,4.4081e+01
1.3863e+01,4.4294e+01
1.3939e+01,4.4507e+01
1.4017e+01,4.4722e+01
1.4094e+01,4.4937e+01
1.4172e+01,4.5152e+01
1.4251e+01,4.5369e+01
1.4330e+01,4.5586e+01
1.4409e+01,4.5803e+01
1.4489e+01,4.6021e+01
1.4570e+01,4.6240e+01
1.4650e+01,4.6459e+01
1.4732e+01,4.6679e+01
1.4813e+01,4.6899e+01
1.4895e+01,4.7121e+01
1.4978e+01,4.7342e+01
1.5061e+01,4.7565e+01
1.5144e+01,4.7787e+01
1.5228e+01,4.8011e+01
1.5313e+01,4.8235e+01
1.5398e+01,4.8460e+01
1.5483e+01,4.8685e+01
1.5569e+01,4.8911e+01
1.5655e+01,4.9137e+01
1.5742e+01,4.9364e+01
1.5829e+01,4.9591e+01
1.5917e+01,4.9820e+01
1.6005e+01,5.0048e+01
1.6094e+01,5.0277e+01
1.6183e+01,5.0507e+01
1.6272e+01,5.0737e+01
1.6363e+01,5.0968e+01
1.6453e+01,5.1200e+01
1.6545e+01,5.1432e+01
1.6636e+01,5.1664e+01
1.6728e+01,5.1897e+01
1.6821e+01,5.2131e+01
1.6914e+01,5.2365e+01
1.7008e+01,5.2599e+01
1.7102e+01,5.2834e+01
1.7197e+01,5.3070e+01
1.7292e+01,5.3306e+01
1.7388e+01,5.3543e+01
1.7485e+01,5.3780e+01
1.7582e+01,5.4018e+01
1.7679e+01,5.4256e+01
1.7777e+01,5.4494e+01
1.7876e+01,5.4733e+01
1.7975e+01,5.4973e+01
1.8074e+01,5.5213e+01
1.8174e+01,5.5454e+01
1.8275e+01,5.5695e+01
1.8376e+01,5.5936e+01
1.8478e+01,5.6178e+01
1.8581e+01,5.6421e+01
1.8684e+01,5.6664e+01
1.8787e+01,5.6907e+01
1.8891e+01,5.7151e+01
1.8996e+01,5.7395e+01
1.9101e+01,5.7640e+01
1.9207e+01,5.7885e+01
1.9314e+01,5.8130e+01
1.9421e+01,5.8376e+01
1.9528e+01,5.8623e+01
1.9637e+01,5.8870e+01
1.9745e+01,5.9117e+01
1.9855e+01,5.9365e+01
1.9965e+01,5.9613e+01
2.0076e+01,5.9861e+01
2.0187e+01,6.0110e+01
2.0299e+01,6.0359e+01
2.0411e+01,6.0609e+01
2.0524e+01,6.0859e+01
2.0638e+01,6.1109e+01
2.0752e+01,6.1360e+01
2.0867e+01,6.1611e+01
2.0983e+01,6.1863e+01
2.1099e+01,6.2115e+01
2.1216e+01,6.2367e+01
2.1334e+01,6.2620e+01
2.1452e+01,6.2873e+01
2.1571e+01,6.3126e+01
2.1691e+01,6.3380e+01
2.1811e+01,6.3634e+01
2.1932e+01,6.3888e+01
2.2053e+01,6.4143e+01
2.2175e+01,6.4398e+01
2.2298e+01,6.4653e+01
2.2422e+01,6.4909e+01
2.2546e+01,6.5165e+01
2.2671e+01,6.5421e+01
2.2797e+01,6.5677e+01
2.2923e+01,6.5934e+01
2.3050e+01,6.6191e+01
2.3178e+01,6.6449e+01
2.3306e+01,6.6707e+01
2.3436e+01,6.6965e+01
2.3566e+01,6.7223e+01
2.3696e+01,6.7482e+01
2.3827e+01,6.7740e+01
2.3960e+01,6.7999e+01
2.4092e+01,6.8259e+01
2.4226e+01,6.8518e+01
2.4360e+01,6.8778e+01
2.4495e+01,6.9039e+01
2.4631e+01,6.9299e+01
2.4767e+01,6.9560e+01
2.4905e+01,6.9820e+01
2.5043e+01,7.0082e+01
2.5181e+01,7.0343e+01
2.5321e+01,7.0605e+01
2.5461e+01,7.0866e+01
2.5602e+01,7.1128e+01
2.5744e+01,7.1391e+01
2.5887e+01,7.1653e+01
2.6031e+01,7.1916e+01
2.6175e+01,7.2179e+01
2.6320e+01,7.2442e+01
2.6466e+01,7.2705e+01
2.6612e+01,7.2969e+01
2.6760e+01,7.3232e+01
2.6908e+01,7.3496e+01
2.7057e+01,7.3760e+01
2.7207e+01,7.4024e+01
2.7358e+01,7.4289e+01
2.7510e+01,7.4553e+01
2.7662e+01,7.4818e+01
2.7816e+01,7.5083e+01
2.7970e+01,7.5348e+01
2.8125e+01,7.5614e+01
2.8281e+01,7.5879e+01
2.8437e+01,7.6145e+01
2.8595e+01,7.6411e+01
2.8753e+01,7.6677e+01
2.8913e+01,7.6943e+01
2.9073e+01,7.7209e+01
2.9234e+01,7.7475e+01
2.9396e+01,7.7742e+01
2.9559e+01,7.8009e+01
2.9723e+01,7.8276e+01
2.9888e+01,7.8543e+01
3.0053e+01,7.8810e+01
3.0220e+01,7.9077e+01
3.0387e+01,7.9344e+01
3.0556e+01,7.9612e+01
3.0725e+01,7.9880e+01
3.0895e+01,8.0147e+01
3.1067e+01,8.0415e+01
3.1239e+01,8.0683e+01
3.1412e+01,8.0952e+01
3.1586e+01,8.1220e+01
3.1761e+01,8.1488e+01
3.1937e+01,8.1757e+01
3.2114e+01,8.2026e+01
3.2292e+01,8.2294e+01
3.2471e+01,8.2563e+01
3.2651e+01,8.2832e+01
3.2832e+01,8.3102e+01
3.3014e+01,8.3371e+01
3.3197e+01,8.3640e+01
3.3381e+01,8.3910e+01
3.3566e+01,8.4179e+01
3.3752e+01,8.4449e+01
3.3939e+01,8.4719e+01
3.4127e+01,8.4989e+01
3.4316e+01,8.5259e+01
3.4506e+01,8.5529e+01
3.4698e+01,8.5799e+01
3.4890e+01,8.6070e+01
3.5083e+01,8.6340e+01
3.5278e+01,8.6611e+01
3.5473e+01,8.6882e+01
3.5670e+01,8.7152e+01
3.5868e+01,8.7423e+01
3.6066e+01,8.7694e+01
3.6266e+01,8.7966e+01
3.6467e+01,8.8237e+01
3.6669e+01,8.8508e+01
3.6873e+01,8.8780e+01
3.7077e+01,8.9051e+01
3.7282e+01,8.9323e+01
3.7489e+01,8.9595e+01
3.7697e+01,8.9867e+01
3.7906e+01,9.0139e+01
3.8116e+01,9.0411e+01
3.8327e+01,9.0683e+01
3.8540e+01,9.0956e+01
3.8753e+01,9.1228e+01
3.8968e+01,9.1501e+01
3.9184e+01,9.1773e+01
3.9401e+01,9.2046e+01
3.9619e+01,9.2319e+01
3.9839e+01,9.2592e+01
4.0060e+01,9.2866e+01
4.0282e+01,9.3139e+01
4.0505e+01,9.3412e+01
4.0730e+01,9.3686e+01
4.0955e+01,9.3960e+01
4.1182e+01,9.4234e+01
4.1411e+01,9.4508e+01
4.1640e+01,9.4782e+01
4.1871e+01,9.5056e+01
4.2103e+01,9.5331e+01
4.2336e+01,9.5605e+01
4.2571e+01,9.5880e+01
4.2807e+01,9.6155e+01
4.3044e+01,9.6430e+01
4.3283e+01,9.6705e+01
4.3523e+01,9.6980e+01
4.3764e+01,9.7256e+01
4.4006e+01,9.7532e+01
4.4250e+01,9.7807e+01
4.4495e+01,9.8083e+01
4.4742e+01,9.8360e+01
4.4990e+01,9.8636e+01
4.5239e+01,9.8912e+01
4.5490e+01,9.9189e+01
4.5742e+01,9.9466e+01
4.5996e+01,9.9743e+01
4.6251e+01,1.0002e+02
4.6507e+01,1.0030e+02
4.6765e+01,1.0058e+02
4.7024e+01,1.0085e+02
4.7285e+01,1.0113e+02
4.7547e+01,1.0141e+02
4.7810e+01,1.0169e+02
4.8075e+01,1.0197e+02
4.8342e+01,1.0224e+02
4.8610e+01,1.0252e+02
4.8879e+01,1.0280e+02
4.9150e+01,1.0308e+02
4.9422e+01,1.0336e+02
4.9696e+01,1.0364e+02
4.9972e+01,1.0392e+02
5.0249e+01,1.0420e+02
5.0527e+01,1.0448e+02
5.0807e+01,1.0476e+02
5.1089e+01,1.0504e+02
5.1372e+01,1.0533e+02
5.1657e+01,1.0561e+02
5.1943e+01,1.0589e+02
5.2231e+01,1.0617e+02
5.2520e+01,1.0645e+02
5.2811e+01,1.0674e+02
5.3104e+01,1.0702e+02
5.3398e+01,1.0730e+02
5.3694e+01,1.0759e+02
5.3992e+01,1.0787e+02
5.4291e+01,1.0815e+02
5.4592e+01,1.0844e+02
5.4894e+01,1.0872e+02
5.5199e+01,1.0901e+02
5.5505e+01,1.0929e+02
5.5812e+01,1.0958e+02
5.6122e+01,1.0986e+02
5.6433e+01,1.1015e+02
5.6745e+01,1.1044e+02
5.7060e+01,1.1072e+02
5.7376e+01,1.1101e+02
5.7694e+01,1.1130e+02
5.8014e+01,1.1158e+02
5.8335e+01,1.1187e+02
5.8659e+01,1.1216e+02
5.8984e+01,1.1245e+02
5.9311e+01,1.1274e+02
5.9639e+01,1.1303e+02
5.9970e+01,1.1332e+02
6.0302e+01,1.1361e+02
6.0637e+01,1.1390e+02
6.0973e+01,1.1419e+02
6.1311e+01,1.1448e+02
6.1650e+01,1.1477e+02
6.1992e+01,1.1506e+02

File: Data/SiO2.csv
Wavelength,n,k
1.97009e-6,1.43851,0
2.0581e-6,1.43722,0
2.1526e-6,1.43576,0
2.32542e-6,1.43292,0
2.4374e-6,1.43095,0
3.2439e-6,1.41314,0
3.2668e-6,1.41253,0
3.3026e-6,1.41155,0
3.422e-6,1.40819,0
3.5070e-6,1.40568,0
3.5564e-6,1.40418,0
4.167e-6,1.383,0
4.545e-6,1.365,0
5.000e-6,1.342,0
5.556e-6,1.306,0
6.250e-6,1.239,0
6.452e-6,1.212,0
6.667e-6,1.175,0
7.042e-6,1.084,0
7.874e-6,0.5456,0.132
7.937e-6,0.4677,0.216
8.000e-6,0.4113,0.323
8.130e-6,0.4020,0.553
8.265e-6,0.4530,0.704
8.475e-6,0.4746,0.903
8.621e-6,0.4563,1.07
8.850e-6,0.3563,1.53
8.929e-6,0.3705,1.85
9.009e-6,0.5846,2.27
9.091e-6,1.043,2.55
9.174e-6,1.616,2.63
9.302e-6,2.250,2.26
9.524e-6,2.760,1.65
9.756e-6,2.839,0.962
10.00e-6,2.694,0.509
10.26e-6,2.448,0.231
10.53e-6,2.224,0.102
10.81e-6,2.038,4.60e-2
11.11e-6,1.869,5.06e-2
11.36e-6,1.784,7.75e-2
11.63e-6,1.690,0.116
11.76e-6,1.652,0.152
11.90e-6,1.619,0.204
12.05e-6,1.615,0.267
12.20e-6,1.658,0.323
12.50e-6,1.753,0.343
12.66e-6,1.789,0.314
12.82e-6,1.811,0.275
12.99e-6,1.810,0.227
13.16e-6,1.779,0.192
13.33e-6,1.756,0.177
13.79e-6,1.698,0.157
14.29e-6,1.643,0.157
14.81e-6,1.598,0.168
15.38e-6,1.555,0.182
16.00e-6,1.502,0.202
16.67e-6,1.450,0.235
17.24e-6,1.401,0.264
17.86e-6,1.337,0.298
18.52e-6,1.235,0.341
18.97e-6,1.161,0.377
19.23e-6,1.050,0.415
19.61e-6,0.8857,0.524
20.00e-6,0.6616,0.822
20.41e-6,0.5777,1.28
20.83e-6,0.7517,1.86
21.05e-6,1.002,2.22
21.28e-6,1.484,2.39
21.74e-6,2.308,2.29
22.73e-6,2.936,1.29
23.81e-6,2.912,0.738
25.00e-6,2.739,0.397
26.67e-6,2.537,0.199
28.57e-6,2.388,0.13
30.77e-6,2.284,9.2e-2

File: Data/Ti_Ordal.csv
,wl,n,k
0,6.67e-07,2.370432,3.0317254
1,7.140000000000001e-07,2.5658703,3.1836237
2,7.69e-07,2.8061078,3.2717366
3,8.329999999999999e-07,3.1079186,3.3007447
4,9.09e-07,3.3065327000000004,3.2405736000000003
5,1e-06,3.3957928,3.2418120999999998
6,1.05e-06,3.4440424,3.2989913
7,1.11e-06,3.5179021,3.3609902000000003
8,1.18e-06,3.6009322,3.4342207
9,1.2499999999999999e-06,3.698148,3.5123265
10,1.33e-06,3.8097162000000004,3.5906589
11,1.4299999999999999e-06,3.9419174,3.7122171
12,1.5399999999999999e-06,4.0126191,3.8077018
13,1.6699999999999999e-06,4.2746437,3.8609248999999997
14,1.82e-06,4.4682212,3.8823682
15,2e-06,4.675237200000001,3.8164244
16,2.1099999999999997e-06,4.7311251,3.7288987000000002
17,2.22e-06,4.7418094,3.6030773999999997
18,2.35e-06,4.6520327,3.3990496
19,2.4999999999999998e-06,4.364761,3.1898828999999997
20,2.67e-06,3.8144105,3.0741947999999995
21,2.8599999999999997e-06,3.0649496,3.5829977999999993
22,3.0799999999999997e-06,2.4004043,4.4865443
23,3.33e-06,2.3943002,5.420402200000001
24,3.64e-06,2.5809283,6.2578349
25,4e-06,2.7313635,7.0189943
26,4.44e-06,2.8327334,7.7291731
27,4.9999999999999996e-06,2.3660792,8.789608300000001
28,5.7099999999999995e-06,2.1867058999999998,10.53627
29,6.67e-06,2.4841185,12.895769
30,8e-06,3.2048691000000002,15.799043
31,9.999999999999999e-06,4.0715739,19.664351
32,1.1099999999999999e-05,4.5921948,21.789718
33,1.2499999999999999e-05,5.29318,24.380236
34,1.43e-05,6.2397504,27.621553000000002
35,1.67e-05,7.5817542,31.846916999999998
36,1.9999999999999998e-05,9.6744916,37.605191
37,2.2199999999999998e-05,11.217047,41.326081
38,2.4999999999999998e-05,13.29969,45.839465000000004
39,2.86e-05,16.284041000000002,51.475157
40,3.3299999999999996e-05,20.880751999999998,58.046709
41,3.9999999999999996e-05,27.169228999999998,65.925258
42,4.4399999999999995e-05,31.260310999999998,70.562709
43,4.9999999999999996e-05,36.217641,75.80949100000001
44,5.71e-05,42.303853000000004,81.834224
45,6.67e-05,49.906684000000006,88.904473
46,7.999999999999999e-05,59.644856999999995,97.484039
47,9.999999999999999e-05,72.530316,108.42373
48,0.000125,86.399911,120.07897
49,0.000154,100.49717,131.88977

File: Data/Ti_Palik.csv
wl,n,k
2.0e-06,4.66,3.83
2.07e-06,4.71,3.77
2.14e-06,4.74,3.71
2.21e-06,4.75,3.62
2.30e-06,4.73,3.50
2.38e-06,4.62,3.35
2.48e-06,4.43,3.22
2.53e-06,4.29,3.15
2.58e-06,4.11,3.10
2.64e-06,3.89,3.08
2.70e-06,3.62,3.12
2.76e-06,3.35,3.25
2.82e-06,3.10,3.44
2.88e-06,2.88,3.68
2.95e-06,2.69,3.98
3.02e-06,2.56,4.32
3.10e-06,2.49,4.68
3.18e-06,2.48,5.02
3.26e-06,2.52,5.35
3.35e-06,2.59,5.65
3.44e-06,3.44,5.93
3.54e-06,2.74,2.74
3.65e-06,2.82,6.52
3.76e-06,2.95,6.88
3.87e-06,3.17,7.29
4.00e-06,3.60,7.87
4.13e-06,6.39,9.94
4.28e-06,4.15,3.06
4.43e-06,1.43,5.65
4.59e-06,2.00,6.98
4.77e-06,2.08,7.56
4.96e-06,2.05,8.10
5.17e-06,2.01,8.66
5.39e-06,1.98,9.27
5.64e-06,2.00,9.92
5.90e-06,2.04,10.61
6.20e-06,2.12,11.34
6.53e-06,2.23,12.12
6.89e-06,2.41,12.94
7.29e-06,2.60,13.79
7.75e-06,2.81,14.70
8.27e-06,3.00,15.72
8.86e-06,3.22,16.87
9.54e-06,3.49,18.23
10.3e-06,3.90,19.79
11.3e-06,4.48,21.45
12.5e-06,5.2,24.40
14.3e-06,6.24,27.60
16.7e-06,7.58,31.80
20.0e-06,9.67,37.60
22.2e-06,11.20,41.30
25.0e-06,13.30,45.80
28.6e-06,16.30,51.50
33.3e-06,20.90,58.00
40.0e-06,27.20,65.90
44.4e-06,31.30,70.60
50.0e-06,36.20,75.80
57.1e-06,42.30,81.80
66.7e-06,49.90,88.90
80.0e-06,59.64,97.50
100e-06,72.50,108.40
125e-06,86.40,120.00
154e-06,100.50,131.90
200e-06,120.00,148.40

File: Data/Ti_Rakic-LD_k.csv
wl,k
2.4797e-01,1.5069e+00
2.4917e-01,1.5166e+00
2.5038e-01,1.5263e+00
2.5159e-01,1.5361e+00
2.5281e-01,1.5458e+00
2.5403e-01,1.5556e+00
2.5526e-01,1.5654e+00
2.5650e-01,1.5753e+00
2.5774e-01,1.5851e+00
2.5899e-01,1.5950e+00
2.6025e-01,1.6049e+00
2.6151e-01,1.6148e+00
2.6278e-01,1.6247e+00
2.6405e-01,1.6346e+00
2.6533e-01,1.6446e+00
2.6661e-01,1.6546e+00
2.6790e-01,1.6646e+00
2.6920e-01,1.6746e+00
2.7051e-01,1.6847e+00
2.7182e-01,1.6948e+00
2.7313e-01,1.7048e+00
2.7446e-01,1.7150e+00
2.7579e-01,1.7251e+00
2.7712e-01,1.7352e+00
2.7847e-01,1.7454e+00
2.7982e-01,1.7556e+00
2.8117e-01,1.7658e+00
2.8253e-01,1.7761e+00
2.8390e-01,1.7863e+00
2.8528e-01,1.7966e+00
2.8666e-01,1.8069e+00
2.8805e-01,1.8172e+00
2.8944e-01,1.8275e+00
2.9085e-01,1.8379e+00
2.9226e-01,1.8483e+00
2.9367e-01,1.8587e+00
2.9509e-01,1.8691e+00
2.9652e-01,1.8795e+00
2.9796e-01,1.8900e+00
2.9940e-01,1.9005e+00
3.0085e-01,1.9110e+00
3.0231e-01,1.9215e+00
3.0378e-01,1.9320e+00
3.0525e-01,1.9426e+00
3.0673e-01,1.9531e+00
3.0821e-01,1.9637e+00
3.0971e-01,1.9743e+00
3.1121e-01,1.9849e+00
3.1272e-01,1.9956e+00
3.1423e-01,2.0062e+00
3.1575e-01,2.0169e+00
3.1728e-01,2.0276e+00
3.1882e-01,2.0383e+00
3.2036e-01,2.0490e+00
3.2192e-01,2.0597e+00
3.2348e-01,2.0704e+00
3.2504e-01,2.0812e+00
3.2662e-01,2.0920e+00
3.2820e-01,2.1027e+00
3.2979e-01,2.1135e+00
3.3139e-01,2.1243e+00
3.3299e-01,2.1351e+00
3.3461e-01,2.1459e+00
3.3623e-01,2.1568e+00
3.3786e-01,2.1676e+00
3.3949e-01,2.1784e+00
3.4114e-01,2.1893e+00
3.4279e-01,2.2001e+00
3.4445e-01,2.2110e+00
3.4612e-01,2.2218e+00
3.4780e-01,2.2327e+00
3.4948e-01,2.2435e+00
3.5118e-01,2.2543e+00
3.5288e-01,2.2652e+00
3.5459e-01,2.2760e+00
3.5631e-01,2.2868e+00
3.5803e-01,2.2977e+00
3.5977e-01,2.3085e+00
3.6151e-01,2.3193e+00
3.6326e-01,2.3301e+00
3.6502e-01,2.3408e+00
3.6679e-01,2.3516e+00
3.6857e-01,2.3623e+00
3.7035e-01,2.3731e+00
3.7215e-01,2.3838e+00
3.7395e-01,2.3944e+00
3.7576e-01,2.4051e+00
3.7758e-01,2.4157e+00
3.7941e-01,2.4263e+00
3.8125e-01,2.4369e+00
3.8310e-01,2.4474e+00
3.8495e-01,2.4579e+00
3.8682e-01,2.4683e+00
3.8869e-01,2.4787e+00
3.9057e-01,2.4891e+00
3.9247e-01,2.4994e+00
3.9437e-01,2.5097e+00
3.9628e-01,2.5199e+00
3.9820e-01,2.5300e+00
4.0013e-01,2.5401e+00
4.0207e-01,2.5501e+00
4.0401e-01,2.5601e+00
4.0597e-01,2.5700e+00
4.0794e-01,2.5798e+00
4.0991e-01,2.5896e+00
4.1190e-01,2.5993e+00
4.1390e-01,2.6089e+00
4.1590e-01,2.6184e+00
4.1792e-01,2.6278e+00
4.1994e-01,2.6371e+00
4.2198e-01,2.6464e+00
4.2402e-01,2.6556e+00
4.2607e-01,2.6646e+00
4.2814e-01,2.6736e+00
4.3021e-01,2.6824e+00
4.3230e-01,2.6912e+00
4.3439e-01,2.6999e+00
4.3650e-01,2.7084e+00
4.3861e-01,2.7168e+00
4.4074e-01,2.7252e+00
4.4287e-01,2.7334e+00
4.4502e-01,2.7415e+00
4.4717e-01,2.7494e+00
4.4934e-01,2.7573e+00
4.5152e-01,2.7650e+00
4.5370e-01,2.7727e+00
4.5590e-01,2.7802e+00
4.5811e-01,2.7876e+00
4.6033e-01,2.7948e+00
4.6256e-01,2.8020e+00
4.6480e-01,2.8090e+00
4.6705e-01,2.8159e+00
4.6932e-01,2.8227e+00
4.7159e-01,2.8294e+00
4.7387e-01,2.8359e+00
4.7617e-01,2.8424e+00
4.7848e-01,2.8487e+00
4.8080e-01,2.8550e+00
4.8313e-01,2.8611e+00
4.8547e-01,2.8671e+00
4.8782e-01,2.8731e+00
4.9018e-01,2.8789e+00
4.9256e-01,2.8846e+00
4.9494e-01,2.8903e+00
4.9734e-01,2.8959e+00
4.9975e-01,2.9014e+00
5.0217e-01,2.9068e+00
5.0460e-01,2.9122e+00
5.0705e-01,2.9175e+00
5.0951e-01,2.9227e+00
5.1197e-01,2.9279e+00
5.1445e-01,2.9330e+00
5.1695e-01,2.9381e+00
5.1945e-01,2.9432e+00
5.2197e-01,2.9482e+00
5.2450e-01,2.9532e+00
5.2704e-01,2.9582e+00
5.2959e-01,2.9631e+00
5.3216e-01,2.9681e+00
5.3474e-01,2.9730e+00
5.3733e-01,2.9779e+00
5.3993e-01,2.9828e+00
5.4254e-01,2.9878e+00
5.4517e-01,2.9927e+00
5.4781e-01,2.9977e+00
5.5047e-01,3.0026e+00
5.5314e-01,3.0076e+00
5.5582e-01,3.0126e+00
5.5851e-01,3.0177e+00
5.6121e-01,3.0227e+00
5.6393e-01,3.0278e+00
5.6667e-01,3.0330e+00
5.6941e-01,3.0381e+00
5.7217e-01,3.0434e+00
5.7494e-01,3.0486e+00
5.7773e-01,3.0539e+00
5.8053e-01,3.0593e+00
5.8334e-01,3.0647e+00
5.8617e-01,3.0701e+00
5.8900e-01,3.0756e+00
5.9186e-01,3.0812e+00
5.9473e-01,3.0867e+00
5.9761e-01,3.0924e+00
6.0050e-01,3.0981e+00
6.0341e-01,3.1038e+00
6.0634e-01,3.1097e+00
6.0927e-01,3.1155e+00
6.1222e-01,3.1214e+00
6.1519e-01,3.1274e+00
6.1817e-01,3.1334e+00
6.2117e-01,3.1394e+00
6.2418e-01,3.1455e+00
6.2720e-01,3.1517e+00
6.3024e-01,3.1579e+00
6.3329e-01,3.1642e+00
6.3636e-01,3.1705e+00
6.3944e-01,3.1768e+00
6.4254e-01,3.1832e+00
6.4565e-01,3.1896e+00
6.4878e-01,3.1961e+00
6.5193e-01,3.2026e+00
6.5508e-01,3.2091e+00
6.5826e-01,3.2157e+00
6.6145e-01,3.2223e+00
6.6465e-01,3.2290e+00
6.6787e-01,3.2356e+00
6.7111e-01,3.2424e+00
6.7436e-01,3.2491e+00
6.7763e-01,3.2559e+00
6.8091e-01,3.2627e+00
6.8421e-01,3.2695e+00
6.8752e-01,3.2763e+00
6.9085e-01,3.2832e+00
6.9420e-01,3.2901e+00
6.9756e-01,3.2970e+00
7.0094e-01,3.3039e+00
7.0434e-01,3.3108e+00
7.0775e-01,3.3178e+00
7.1118e-01,3.3248e+00
7.1463e-01,3.3317e+00
7.1809e-01,3.3387e+00
7.2157e-01,3.3457e+00
7.2506e-01,3.3528e+00
7.2858e-01,3.3598e+00
7.3211e-01,3.3668e+00
7.3565e-01,3.3738e+00
7.3922e-01,3.3809e+00
7.4280e-01,3.3879e+00
7.4640e-01,3.3950e+00
7.5001e-01,3.4020e+00
7.5365e-01,3.4091e+00
7.5730e-01,3.4161e+00
7.6097e-01,3.4231e+00
7.6465e-01,3.4302e+00
7.6836e-01,3.4372e+00
7.7208e-01,3.4443e+00
7.7582e-01,3.4513e+00
7.7958e-01,3.4583e+00
7.8336e-01,3.4654e+00
7.8715e-01,3.4724e+00
7.9097e-01,3.4794e+00
7.9480e-01,3.4864e+00
7.9865e-01,3.4934e+00
8.0252e-01,3.5004e+00
8.0641e-01,3.5074e+00
8.1031e-01,3.5143e+00
8.1424e-01,3.5213e+00
8.1819e-01,3.5282e+00
8.2215e-01,3.5352e+00
8.2613e-01,3.5421e+00
8.3013e-01,3.5490e+00
8.3416e-01,3.5559e+00
8.3820e-01,3.5628e+00
8.4226e-01,3.5697e+00
8.4634e-01,3.5766e+00
8.5044e-01,3.5835e+00
8.5456e-01,3.5903e+00
8.5870e-01,3.5972e+00
8.6286e-01,3.6040e+00
8.6704e-01,3.6108e+00
8.7124e-01,3.6176e+00
8.7546e-01,3.6244e+00
8.7970e-01,3.6312e+00
8.8397e-01,3.6379e+00
8.8825e-01,3.6447e+00
8.9255e-01,3.6514e+00
8.9688e-01,3.6581e+00
9.0122e-01,3.6649e+00
9.0559e-01,3.6716e+00
9.0998e-01,3.6782e+00
9.1438e-01,3.6849e+00
9.1881e-01,3.6916e+00
9.2327e-01,3.6982e+00
9.2774e-01,3.7049e+00
9.3223e-01,3.7115e+00
9.3675e-01,3.7181e+00
9.4129e-01,3.7248e+00
9.4585e-01,3.7314e+00
9.5043e-01,3.7379e+00
9.5504e-01,3.7445e+00
9.5966e-01,3.7511e+00
9.6431e-01,3.7577e+00
9.6898e-01,3.7642e+00
9.7368e-01,3.7708e+00
9.7840e-01,3.7773e+00
9.8314e-01,3.7838e+00
9.8790e-01,3.7903e+00
9.9269e-01,3.7968e+00
9.9750e-01,3.8033e+00
1.0023e+00,3.8098e+00
1.0072e+00,3.8163e+00
1.0121e+00,3.8228e+00
1.0170e+00,3.8293e+00
1.0219e+00,3.8357e+00
1.0268e+00,3.8422e+00
1.0318e+00,3.8487e+00
1.0368e+00,3.8551e+00
1.0418e+00,3.8616e+00
1.0469e+00,3.8680e+00
1.0520e+00,3.8745e+00
1.0571e+00,3.8809e+00
1.0622e+00,3.8874e+00
1.0673e+00,3.8938e+00
1.0725e+00,3.9002e+00
1.0777e+00,3.9067e+00
1.0829e+00,3.9131e+00
1.0882e+00,3.9195e+00
1.0934e+00,3.9260e+00
1.0987e+00,3.9324e+00
1.1041e+00,3.9388e+00
1.1094e+00,3.9453e+00
1.1148e+00,3.9517e+00
1.1202e+00,3.9581e+00
1.1256e+00,3.9646e+00
1.1311e+00,3.9710e+00
1.1365e+00,3.9775e+00
1.1420e+00,3.9839e+00
1.1476e+00,3.9904e+00
1.1531e+00,3.9968e+00
1.1587e+00,4.0033e+00
1.1643e+00,4.0098e+00
1.1700e+00,4.0162e+00
1.1756e+00,4.0227e+00
1.1813e+00,4.0292e+00
1.1871e+00,4.0357e+00
1.1928e+00,4.0422e+00
1.1986e+00,4.0487e+00
1.2044e+00,4.0553e+00
1.2102e+00,4.0618e+00
1.2161e+00,4.0683e+00
1.2220e+00,4.0749e+00
1.2279e+00,4.0814e+00
1.2339e+00,4.0880e+00
1.2398e+00,4.0946e+00
1.2458e+00,4.1012e+00
1.2519e+00,4.1078e+00
1.2579e+00,4.1144e+00
1.2640e+00,4.1210e+00
1.2702e+00,4.1277e+00
1.2763e+00,4.1343e+00
1.2825e+00,4.1410e+00
1.2887e+00,4.1477e+00
1.2950e+00,4.1544e+00
1.3012e+00,4.1611e+00
1.3075e+00,4.1678e+00
1.3139e+00,4.1746e+00
1.3202e+00,4.1813e+00
1.3266e+00,4.1881e+00
1.3331e+00,4.1949e+00
1.3395e+00,4.2017e+00
1.3460e+00,4.2085e+00
1.3525e+00,4.2154e+00
1.3591e+00,4.2222e+00
1.3657e+00,4.2291e+00
1.3723e+00,4.2360e+00
1.3789e+00,4.2429e+00
1.3856e+00,4.2499e+00
1.3923e+00,4.2569e+00
1.3991e+00,4.2638e+00
1.4059e+00,4.2708e+00
1.4127e+00,4.2779e+00
1.4195e+00,4.2849e+00
1.4264e+00,4.2920e+00
1.4333e+00,4.2991e+00
1.4402e+00,4.3062e+00
1.4472e+00,4.3133e+00
1.4542e+00,4.3205e+00
1.4613e+00,4.3277e+00
1.4684e+00,4.3349e+00
1.4755e+00,4.3421e+00
1.4826e+00,4.3494e+00
1.4898e+00,4.3567e+00
1.4970e+00,4.3640e+00
1.5043e+00,4.3713e+00
1.5116e+00,4.3787e+00
1.5189e+00,4.3861e+00
1.5262e+00,4.3935e+00
1.5336e+00,4.4009e+00
1.5411e+00,4.4084e+00
1.5485e+00,4.4159e+00
1.5560e+00,4.4235e+00
1.5636e+00,4.4310e+00
1.5712e+00,4.4386e+00
1.5788e+00,4.4462e+00
1.5864e+00,4.4539e+00
1.5941e+00,4.4616e+00
1.6018e+00,4.4693e+00
1.6096e+00,4.4770e+00
1.6174e+00,4.4848e+00
1.6252e+00,4.4926e+00
1.6331e+00,4.5005e+00
1.6410e+00,4.5083e+00
1.6490e+00,4.5162e+00
1.6569e+00,4.5242e+00
1.6650e+00,4.5322e+00
1.6730e+00,4.5402e+00
1.6811e+00,4.5482e+00
1.6893e+00,4.5563e+00
1.6975e+00,4.5644e+00
1.7057e+00,4.5726e+00
1.7140e+00,4.5808e+00
1.7223e+00,4.5890e+00
1.7306e+00,4.5973e+00
1.7390e+00,4.6056e+00
1.7474e+00,4.6139e+00
1.7559e+00,4.6223e+00
1.7644e+00,4.6307e+00
1.7729e+00,4.6392e+00
1.7815e+00,4.6477e+00
1.7902e+00,4.6563e+00
1.7988e+00,4.6648e+00
1.8075e+00,4.6735e+00
1.8163e+00,4.6821e+00
1.8251e+00,4.6909e+00
1.8339e+00,4.6996e+00
1.8428e+00,4.7084e+00
1.8518e+00,4.7173e+00
1.8607e+00,4.7262e+00
1.8697e+00,4.7351e+00
1.8788e+00,4.7441e+00
1.8879e+00,4.7531e+00
1.8971e+00,4.7622e+00
1.9062e+00,4.7713e+00
1.9155e+00,4.7805e+00
1.9248e+00,4.7897e+00
1.9341e+00,4.7990e+00
1.9435e+00,4.8084e+00
1.9529e+00,4.8177e+00
1.9623e+00,4.8272e+00
1.9718e+00,4.8366e+00
1.9814e+00,4.8462e+00
1.9910e+00,4.8558e+00
2.0006e+00,4.8654e+00
2.0103e+00,4.8751e+00
2.0201e+00,4.8849e+00
2.0299e+00,4.8947e+00
2.0397e+00,4.9046e+00
2.0496e+00,4.9145e+00
2.0595e+00,4.9245e+00
2.0695e+00,4.9345e+00
2.0795e+00,4.9446e+00
2.0896e+00,4.9548e+00
2.0997e+00,4.9650e+00
2.1099e+00,4.9753e+00
2.1201e+00,4.9857e+00
2.1304e+00,4.9961e+00
2.1407e+00,5.0066e+00
2.1511e+00,5.0171e+00
2.1615e+00,5.0277e+00
2.1720e+00,5.0384e+00
2.1825e+00,5.0492e+00
2.1931e+00,5.0600e+00
2.2037e+00,5.0709e+00
2.2144e+00,5.0818e+00
2.2251e+00,5.0929e+00
2.2359e+00,5.1040e+00
2.2467e+00,5.1152e+00
2.2576e+00,5.1264e+00
2.2685e+00,5.1378e+00
2.2795e+00,5.1492e+00
2.2906e+00,5.1607e+00
2.3017e+00,5.1722e+00
2.3128e+00,5.1839e+00
2.3240e+00,5.1956e+00
2.3353e+00,5.2074e+00
2.3466e+00,5.2193e+00
2.3579e+00,5.2313e+00
2.3694e+00,5.2434e+00
2.3809e+00,5.2555e+00
2.3924e+00,5.2678e+00
2.4040e+00,5.2801e+00
2.4156e+00,5.2925e+00
2.4273e+00,5.3050e+00
2.4391e+00,5.3176e+00
2.4509e+00,5.3303e+00
2.4628e+00,5.3431e+00
2.4747e+00,5.3560e+00
2.4867e+00,5.3690e+00
2.4987e+00,5.3821e+00
2.5109e+00,5.3953e+00
2.5230e+00,5.4086e+00
2.5352e+00,5.4220e+00
2.5475e+00,5.4355e+00
2.5599e+00,5.4491e+00
2.5723e+00,5.4628e+00
2.5847e+00,5.4766e+00
2.5973e+00,5.4905e+00
2.6098e+00,5.5046e+00
2.6225e+00,5.5187e+00
2.6352e+00,5.5330e+00
2.6480e+00,5.5474e+00
2.6608e+00,5.5619e+00
2.6737e+00,5.5765e+00
2.6866e+00,5.5912e+00
2.6996e+00,5.6061e+00
2.7127e+00,5.6211e+00
2.7259e+00,5.6362e+00
2.7391e+00,5.6514e+00
2.7523e+00,5.6668e+00
2.7657e+00,5.6823e+00
2.7791e+00,5.6979e+00
2.7925e+00,5.7137e+00
2.8061e+00,5.7296e+00
2.8197e+00,5.7456e+00
2.8333e+00,5.7618e+00
2.8471e+00,5.7781e+00
2.8608e+00,5.7946e+00
2.8747e+00,5.8112e+00
2.8886e+00,5.8279e+00
2.9026e+00,5.8448e+00
2.9167e+00,5.8619e+00
2.9308e+00,5.8791e+00
2.9450e+00,5.8964e+00
2.9593e+00,5.9139e+00
2.9736e+00,5.9316e+00
2.9880e+00,5.9494e+00
3.0025e+00,5.9674e+00
3.0171e+00,5.9855e+00
3.0317e+00,6.0038e+00
3.0464e+00,6.0223e+00
3.0611e+00,6.0410e+00
3.0760e+00,6.0598e+00
3.0909e+00,6.0788e+00
3.1058e+00,6.0979e+00
3.1209e+00,6.1172e+00
3.1360e+00,6.1367e+00
3.1512e+00,6.1564e+00
3.1665e+00,6.1763e+00
3.1818e+00,6.1964e+00
3.1972e+00,6.2166e+00
3.2127e+00,6.2370e+00
3.2283e+00,6.2576e+00
3.2439e+00,6.2785e+00
3.2596e+00,6.2995e+00
3.2754e+00,6.3207e+00
3.2913e+00,6.3420e+00
3.3072e+00,6.3636e+00
3.3233e+00,6.3854e+00
3.3394e+00,6.4074e+00
3.3555e+00,6.4296e+00
3.3718e+00,6.4520e+00
3.3881e+00,6.4747e+00
3.4045e+00,6.4975e+00
3.4210e+00,6.5205e+00
3.4376e+00,6.5438e+00
3.4543e+00,6.5673e+00
3.4710e+00,6.5910e+00
3.4878e+00,6.6149e+00
3.5047e+00,6.6390e+00
3.5217e+00,6.6634e+00
3.5388e+00,6.6880e+00
3.5559e+00,6.7128e+00
3.5731e+00,6.7379e+00
3.5904e+00,6.7632e+00
3.6078e+00,6.7887e+00
3.6253e+00,6.8145e+00
3.6429e+00,6.8404e+00
3.6605e+00,6.8667e+00
3.6783e+00,6.8932e+00
3.6961e+00,6.9199e+00
3.7140e+00,6.9469e+00
3.7320e+00,6.9741e+00
3.7501e+00,7.0015e+00
3.7682e+00,7.0292e+00
3.7865e+00,7.0572e+00
3.8048e+00,7.0854e+00
3.8233e+00,7.1139e+00
3.8418e+00,7.1427e+00
3.8604e+00,7.1717e+00
3.8791e+00,7.2009e+00
3.8979e+00,7.2304e+00
3.9168e+00,7.2602e+00
3.9358e+00,7.2903e+00
3.9548e+00,7.3206e+00
3.9740e+00,7.3512e+00
3.9932e+00,7.3820e+00
4.0126e+00,7.4131e+00
4.0320e+00,7.4445e+00
4.0516e+00,7.4762e+00
4.0712e+00,7.5082e+00
4.0909e+00,7.5404e+00
4.1107e+00,7.5729e+00
4.1307e+00,7.6057e+00
4.1507e+00,7.6387e+00
4.1708e+00,7.6721e+00
4.1910e+00,7.7057e+00
4.2113e+00,7.7396e+00
4.2317e+00,7.7738e+00
4.2522e+00,7.8083e+00
4.2728e+00,7.8431e+00
4.2935e+00,7.8781e+00
4.3143e+00,7.9135e+00
4.3352e+00,7.9491e+00
4.3562e+00,7.9851e+00
4.3773e+00,8.0213e+00
4.3985e+00,8.0578e+00
4.4198e+00,8.0946e+00
4.4412e+00,8.1317e+00
4.4628e+00,8.1691e+00
4.4844e+00,8.2068e+00
4.5061e+00,8.2448e+00
4.5279e+00,8.2831e+00
4.5499e+00,8.3216e+00
4.5719e+00,8.3605e+00
4.5941e+00,8.3997e+00
4.6163e+00,8.4392e+00
4.6387e+00,8.4790e+00
4.6612e+00,8.5190e+00
4.6838e+00,8.5594e+00
4.7064e+00,8.6001e+00
4.7292e+00,8.6411e+00
4.7522e+00,8.6823e+00
4.7752e+00,8.7239e+00
4.7983e+00,8.7658e+00
4.8216e+00,8.8080e+00
4.8449e+00,8.8504e+00
4.8684e+00,8.8932e+00
4.8920e+00,8.9363e+00
4.9157e+00,8.9797e+00
4.9395e+00,9.0234e+00
4.9634e+00,9.0674e+00
4.9875e+00,9.1116e+00
5.0116e+00,9.1562e+00
5.0359e+00,9.2011e+00
5.0603e+00,9.2463e+00
5.0848e+00,9.2918e+00
5.1095e+00,9.3376e+00
5.1342e+00,9.3837e+00
5.1591e+00,9.4301e+00
5.1841e+00,9.4768e+00
5.2092e+00,9.5238e+00
5.2344e+00,9.5710e+00
5.2598e+00,9.6186e+00
5.2853e+00,9.6665e+00
5.3109e+00,9.7147e+00
5.3366e+00,9.7632e+00
5.3625e+00,9.8120e+00
5.3885e+00,9.8610e+00
5.4146e+00,9.9104e+00
5.4408e+00,9.9601e+00
5.4672e+00,1.0010e+01
5.4937e+00,1.0060e+01
5.5203e+00,1.0111e+01
5.5470e+00,1.0162e+01
5.5739e+00,1.0213e+01
5.6009e+00,1.0264e+01
5.6280e+00,1.0316e+01
5.6553e+00,1.0368e+01
5.6827e+00,1.0420e+01
5.7102e+00,1.0473e+01
5.7379e+00,1.0526e+01
5.7657e+00,1.0579e+01
5.7936e+00,1.0632e+01
5.8217e+00,1.0686e+01
5.8499e+00,1.0740e+01
5.8782e+00,1.0794e+01
5.9067e+00,1.0849e+01
5.9353e+00,1.0904e+01
5.9641e+00,1.0959e+01
5.9930e+00,1.1014e+01
6.0220e+00,1.1070e+01
6.0512e+00,1.1126e+01
6.0805e+00,1.1182e+01
6.1100e+00,1.1239e+01
6.1396e+00,1.1295e+01
6.1693e+00,1.1352e+01
6.1992e+00,1.1410e+01
6.2292e+00,1.1467e+01
6.2594e+00,1.1525e+01
6.2897e+00,1.1583e+01
6.3202e+00,1.1642e+01
6.3508e+00,1.1701e+01
6.3816e+00,1.1760e+01
6.4125e+00,1.1819e+01
6.4436e+00,1.1878e+01
6.4748e+00,1.1938e+01
6.5062e+00,1.1998e+01
6.5377e+00,1.2058e+01
6.5694e+00,1.2119e+01
6.6012e+00,1.2180e+01
6.6332e+00,1.2241e+01
6.6653e+00,1.2302e+01
6.6976e+00,1.2364e+01
6.7301e+00,1.2425e+01
6.7627e+00,1.2487e+01
6.7954e+00,1.2550e+01
6.8284e+00,1.2612e+01
6.8614e+00,1.2675e+01
6.8947e+00,1.2738e+01
6.9281e+00,1.2802e+01
6.9617e+00,1.2865e+01
6.9954e+00,1.2929e+01
7.0293e+00,1.2993e+01
7.0633e+00,1.3057e+01
7.0976e+00,1.3122e+01
7.1319e+00,1.3187e+01
7.1665e+00,1.3252e+01
7.2012e+00,1.3317e+01
7.2361e+00,1.3383e+01
7.2712e+00,1.3448e+01
7.3064e+00,1.3514e+01
7.3418e+00,1.3580e+01
7.3774e+00,1.3647e+01
7.4131e+00,1.3714e+01
7.4490e+00,1.3781e+01
7.4851e+00,1.3848e+01
7.5214e+00,1.3915e+01
7.5578e+00,1.3983e+01
7.5944e+00,1.4050e+01
7.6312e+00,1.4118e+01
7.6682e+00,1.4187e+01
7.7053e+00,1.4255e+01
7.7427e+00,1.4324e+01
7.7802e+00,1.4393e+01
7.8179e+00,1.4462e+01
7.8558e+00,1.4531e+01
7.8938e+00,1.4601e+01
7.9321e+00,1.4671e+01
7.9705e+00,1.4741e+01
8.0091e+00,1.4811e+01
8.0479e+00,1.4881e+01
8.0869e+00,1.4952e+01
8.1261e+00,1.5023e+01
8.1654e+00,1.5094e+01
8.2050e+00,1.5165e+01
8.2448e+00,1.5237e+01
8.2847e+00,1.5308e+01
8.3248e+00,1.5380e+01
8.3652e+00,1.5452e+01
8.4057e+00,1.5524e+01
8.4464e+00,1.5597e+01
8.4873e+00,1.5669e+01
8.5285e+00,1.5742e+01
8.5698e+00,1.5815e+01
8.6113e+00,1.5889e+01
8.6530e+00,1.5962e+01
8.6949e+00,1.6036e+01
8.7371e+00,1.6109e+01
8.7794e+00,1.6183e+01
8.8219e+00,1.6258e+01
8.8647e+00,1.6332e+01
8.9076e+00,1.6407e+01
8.9508e+00,1.6481e+01
8.9941e+00,1.6556e+01
9.0377e+00,1.6631e+01
9.0815e+00,1.6707e+01
9.1255e+00,1.6782e+01
9.1697e+00,1.6858e+01
9.2141e+00,1.6933e+01
9.2588e+00,1.7009e+01
9.3036e+00,1.7086e+01
9.3487e+00,1.7162e+01
9.3940e+00,1.7238e+01
9.4395e+00,1.7315e+01
9.4853e+00,1.7392e+01
9.5312e+00,1.7469e+01
9.5774e+00,1.7546e+01
9.6238e+00,1.7623e+01
9.6704e+00,1.7701e+01
9.7173e+00,1.7778e+01
9.7643e+00,1.7856e+01
9.8117e+00,1.7934e+01
9.8592e+00,1.8012e+01
9.9070e+00,1.8090e+01
9.9550e+00,1.8169e+01
1.0003e+01,1.8247e+01
1.0052e+01,1.8326e+01
1.0100e+01,1.8405e+01
1.0149e+01,1.8484e+01
1.0198e+01,1.8563e+01
1.0248e+01,1.8642e+01
1.0298e+01,1.8722e+01
1.0347e+01,1.8801e+01
1.0398e+01,1.8881e+01
1.0448e+01,1.8961e+01
1.0499e+01,1.9041e+01
1.0549e+01,1.9121e+01
1.0600e+01,1.9201e+01
1.0652e+01,1.9282e+01
1.0703e+01,1.9362e+01
1.0755e+01,1.9443e+01
1.0807e+01,1.9524e+01
1.0860e+01,1.9605e+01
1.0912e+01,1.9686e+01
1.0965e+01,1.9767e+01
1.1018e+01,1.9848e+01
1.1072e+01,1.9930e+01
1.1125e+01,2.0011e+01
1.1179e+01,2.0093e+01
1.1233e+01,2.0175e+01
1.1288e+01,2.0257e+01
1.1343e+01,2.0339e+01
1.1398e+01,2.0421e+01
1.1453e+01,2.0503e+01
1.1508e+01,2.0586e+01
1.1564e+01,2.0668e+01
1.1620e+01,2.0751e+01
1.1676e+01,2.0833e+01
1.1733e+01,2.0916e+01
1.1790e+01,2.0999e+01
1.1847e+01,2.1082e+01
1.1904e+01,2.1165e+01
1.1962e+01,2.1249e+01
1.2020e+01,2.1332e+01
1.2078e+01,2.1415e+01
1.2137e+01,2.1499e+01
1.2195e+01,2.1583e+01
1.2255e+01,2.1666e+01
1.2314e+01,2.1750e+01
1.2374e+01,2.1834e+01
1.2434e+01,2.1918e+01
1.2494e+01,2.2002e+01
1.2554e+01,2.2086e+01
1.2615e+01,2.2171e+01
1.2676e+01,2.2255e+01
1.2738e+01,2.2340e+01
1.2799e+01,2.2424e+01
1.2861e+01,2.2509e+01
1.2924e+01,2.2594e+01
1.2986e+01,2.2678e+01
1.3049e+01,2.2763e+01
1.3112e+01,2.2848e+01
1.3176e+01,2.2933e+01
1.3240e+01,2.3018e+01
1.3304e+01,2.3104e+01
1.3368e+01,2.3189e+01
1.3433e+01,2.3274e+01
1.3498e+01,2.3360e+01
1.3564e+01,2.3445e+01
1.3629e+01,2.3531e+01
1.3695e+01,2.3616e+01
1.3762e+01,2.3702e+01
1.3828e+01,2.3788e+01
1.3895e+01,2.3874e+01
1.3963e+01,2.3960e+01
1.4030e+01,2.4046e+01
1.4098e+01,2.4132e+01
1.4167e+01,2.4218e+01
1.4235e+01,2.4304e+01
1.4304e+01,2.4390e+01
1.4374e+01,2.4476e+01
1.4443e+01,2.4563e+01
1.4513e+01,2.4649e+01
1.4583e+01,2.4736e+01
1.4654e+01,2.4822e+01
1.4725e+01,2.4909e+01
1.4796e+01,2.4995e+01
1.4868e+01,2.5082e+01
1.4940e+01,2.5169e+01
1.5013e+01,2.5255e+01
1.5085e+01,2.5342e+01
1.5158e+01,2.5429e+01
1.5232e+01,2.5516e+01
1.5306e+01,2.5603e+01
1.5380e+01,2.5690e+01
1.5454e+01,2.5777e+01
1.5529e+01,2.5864e+01
1.5604e+01,2.5951e+01
1.5680e+01,2.6038e+01
1.5756e+01,2.6126e+01
1.5832e+01,2.6213e+01
1.5909e+01,2.6300e+01
1.5986e+01,2.6388e+01
1.6064e+01,2.6475e+01
1.6141e+01,2.6562e+01
1.6220e+01,2.6650e+01
1.6298e+01,2.6737e+01
1.6377e+01,2.6825e+01
1.6456e+01,2.6912e+01
1.6536e+01,2.7000e+01
1.6616e+01,2.7088e+01
1.6697e+01,2.7175e+01
1.6778e+01,2.7263e+01
1.6859e+01,2.7351e+01
1.6941e+01,2.7439e+01
1.7023e+01,2.7526e+01
1.7105e+01,2.7614e+01
1.7188e+01,2.7702e+01
1.7271e+01,2.7790e+01
1.7355e+01,2.7878e+01
1.7439e+01,2.7966e+01
1.7524e+01,2.8054e+01
1.7608e+01,2.8142e+01
1.7694e+01,2.8230e+01
1.7780e+01,2.8318e+01
1.7866e+01,2.8406e+01
1.7952e+01,2.8494e+01
1.8039e+01,2.8582e+01
1.8127e+01,2.8670e+01
1.8214e+01,2.8759e+01
1.8303e+01,2.8847e+01
1.8391e+01,2.8935e+01
1.8480e+01,2.9023e+01
1.8570e+01,2.9112e+01
1.8660e+01,2.9200e+01
1.8750e+01,2.9288e+01
1.8841e+01,2.9377e+01
1.8932e+01,2.9465e+01
1.9024e+01,2.9553e+01
1.9116e+01,2.9642e+01
1.9209e+01,2.9730e+01
1.9302e+01,2.9819e+01
1.9396e+01,2.9907e+01
1.9490e+01,2.9996e+01
1.9584e+01,3.0084e+01
1.9679e+01,3.0173e+01
1.9774e+01,3.0261e+01
1.9870e+01,3.0350e+01
1.9966e+01,3.0439e+01
2.0063e+01,3.0527e+01
2.0160e+01,3.0616e+01
2.0258e+01,3.0705e+01
2.0356e+01,3.0793e+01
2.0455e+01,3.0882e+01
2.0554e+01,3.0971e+01
2.0653e+01,3.1060e+01
2.0753e+01,3.1148e+01
2.0854e+01,3.1237e+01
2.0955e+01,3.1326e+01
2.1056e+01,3.1415e+01
2.1158e+01,3.1504e+01
2.1261e+01,3.1593e+01
2.1364e+01,3.1682e+01
2.1468e+01,3.1771e+01
2.1572e+01,3.1860e+01
2.1676e+01,3.1949e+01
2.1781e+01,3.2038e+01
2.1887e+01,3.2127e+01
2.1993e+01,3.2216e+01
2.2099e+01,3.2305e+01
2.2206e+01,3.2394e+01
2.2314e+01,3.2483e+01
2.2422e+01,3.2572e+01
2.2531e+01,3.2662e+01
2.2640e+01,3.2751e+01
2.2749e+01,3.2840e+01
2.2860e+01,3.2929e+01
2.2970e+01,3.3019e+01
2.3082e+01,3.3108e+01
2.3193e+01,3.3197e+01
2.3306e+01,3.3287e+01
2.3419e+01,3.3376e+01
2.3532e+01,3.3465e+01
2.3646e+01,3.3555e+01
2.3761e+01,3.3644e+01
2.3876e+01,3.3734e+01
2.3992e+01,3.3824e+01
2.4108e+01,3.3913e+01
2.4225e+01,3.4003e+01
2.4342e+01,3.4092e+01
2.4460e+01,3.4182e+01
2.4578e+01,3.4272e+01
2.4697e+01,3.4362e+01
2.4817e+01,3.4451e+01
2.4937e+01,3.4541e+01
2.5058e+01,3.4631e+01
2.5180e+01,3.4721e+01
2.5302e+01,3.4811e+01
2.5424e+01,3.4901e+01
2.5547e+01,3.4991e+01
2.5671e+01,3.5081e+01
2.5796e+01,3.5171e+01
2.5920e+01,3.5261e+01
2.6046e+01,3.5351e+01
2.6172e+01,3.5442e+01
2.6299e+01,3.5532e+01
2.6426e+01,3.5622e+01
2.6554e+01,3.5712e+01
2.6683e+01,3.5803e+01
2.6812e+01,3.5893e+01
2.6942e+01,3.5984e+01
2.7073e+01,3.6074e+01
2.7204e+01,3.6165e+01
2.7336e+01,3.6255e+01
2.7468e+01,3.6346e+01
2.7601e+01,3.6437e+01
2.7735e+01,3.6528e+01
2.7869e+01,3.6618e+01
2.8004e+01,3.6709e+01
2.8140e+01,3.6800e+01
2.8276e+01,3.6891e+01
2.8413e+01,3.6982e+01
2.8551e+01,3.7073e+01
2.8689e+01,3.7165e+01
2.8828e+01,3.7256e+01
2.8968e+01,3.7347e+01
2.9108e+01,3.7438e+01
2.9249e+01,3.7530e+01
2.9391e+01,3.7621e+01
2.9534e+01,3.7713e+01
2.9677e+01,3.7804e+01
2.9820e+01,3.7896e+01
2.9965e+01,3.7988e+01
3.0110e+01,3.8080e+01
3.0256e+01,3.8172e+01
3.0403e+01,3.8263e+01
3.0550e+01,3.8355e+01
3.0698e+01,3.8448e+01
3.0847e+01,3.8540e+01
3.0996e+01,3.8632e+01
