Repository: vesnin41/Absorbing_spectra

File: Data/Ti_Rakic_BB.csv
,wl,n,k
0,2.4796999999999996e-07,0.18885,1.4035
1,2.5406e-07,0.19618,1.4617
2,2.6029999999999997e-07,0.2041,1.5216
3,2.6668999999999996e-07,0.21269000000000002,1.5835
4,2.7324e-07,0.22214,1.6477
5,2.7994999999999996e-07,0.23275,1.7146
6,2.8683000000000003e-07,0.24491999999999997,1.7846
7,2.9386999999999997e-07,0.25928,1.8581
8,3.0109e-07,0.27664,1.9353
9,3.0848e-07,0.29798,2.0161
10,3.1606e-07,0.32441,2.1005
11,3.2382e-07,0.35707,2.1878
12,3.3177e-07,0.39701,2.277
13,3.3992e-07,0.44504,2.3668
14,3.4826999999999993e-07,0.50164,2.4557
15,3.5681999999999994e-07,0.56684,2.5419
16,3.6559000000000003e-07,0.6402399999999999,2.6237
17,3.7456999999999995e-07,0.7209899999999999,2.6994
18,3.8377e-07,0.80782,2.7678
19,3.9319e-07,0.8992,2.8277
20,4.0285e-07,0.9933700000000001,2.8785
21,4.127399999999999e-07,1.0885,2.9201
22,4.2288000000000004e-07,1.1828,2.9525
23,4.3326e-07,1.2745,2.9764
24,4.439e-07,1.3622,2.9928
25,4.5481000000000003e-07,1.4448,3.0028
26,4.6598e-07,1.5213,3.0078
27,4.774199999999999e-07,1.5911,3.0093
28,4.891499999999999e-07,1.6542,3.0088
29,5.0116e-07,1.7105,3.0077
30,5.1347e-07,1.7606,3.0074
31,5.2608e-07,1.805,3.009
32,5.39e-07,1.8445,3.0134
33,5.522399999999999e-07,1.8802,3.0214
34,5.657999999999999e-07,1.9129,3.0334
35,5.796999999999999e-07,1.9438,3.0495
36,5.9393e-07,1.9737,3.0699
37,6.085199999999999e-07,2.0035,3.0943
38,6.2346e-07,2.0339,3.1224
39,6.3878e-07,2.0656,3.1537
40,6.5446e-07,2.0989,3.1878
41,6.705399999999999e-07,2.1343,3.2241
42,6.8701e-07,2.1718,3.2621
43,7.0388e-07,2.2115,3.3014
44,7.2117e-07,2.2535,3.3414
45,7.388799999999999e-07,2.2976,3.3818
46,7.5702e-07,2.3437,3.4223
47,7.7562e-07,2.3915,3.4625
48,7.9466e-07,2.441,3.5023
49,8.1418e-07,2.4919,3.5415
50,8.341799999999999e-07,2.5439,3.58
51,8.5466e-07,2.5969,3.6176
52,8.7565e-07,2.6507,3.6544
53,8.9716e-07,2.705,3.6903
54,9.1919e-07,2.7597,3.7253
55,9.4177e-07,2.8146,3.7595
56,9.648999999999999e-07,2.8696,3.7929
57,9.886e-07,2.9245,3.8256
58,1.0128999999999999e-06,2.9792,3.8576
59,1.0378e-06,3.0336,3.889
60,1.0631999999999998e-06,3.0876,3.9198
61,1.0894e-06,3.1412,3.9502
62,1.1161e-06,3.1942,3.9803
63,1.1435e-06,3.2465,4.01
64,1.1716e-06,3.2982,4.0396
65,1.2003999999999998e-06,3.3491,4.0691
66,1.2298999999999999e-06,3.3993,4.0985
67,1.2601e-06,3.4486,4.128
68,1.2909999999999998e-06,3.497,4.1576
69,1.3226999999999998e-06,3.5445,4.1874
70,1.3552e-06,3.5911,4.2176
71,1.3885e-06,3.6367,4.2481
72,1.4226e-06,3.6813,4.2791
73,1.4575e-06,3.7248,4.3106
74,1.4933e-06,3.7673,4.3428
75,1.53e-06,3.8088,4.3756
76,1.5676e-06,3.8491,4.4092
77,1.6061e-06,3.8883,4.4437
78,1.6455e-06,3.9263,4.4792
79,1.6858999999999998e-06,3.9632,4.5157
80,1.7273e-06,3.9988,4.5533
81,1.7698e-06,4.0333,4.5922
82,1.8131999999999999e-06,4.0665,4.6324
83,1.8576999999999998e-06,4.0985,4.6739
84,1.9033999999999999e-06,4.1291,4.717
85,1.9500999999999998e-06,4.1585,4.7617
86,1.9979999999999998e-06,4.1866,4.8082
87,2.0471e-06,4.2133,4.8564
88,2.0974e-06,4.2387,4.9067
89,2.1489e-06,4.2628,4.959
90,2.2016e-06,4.2855,5.0134
91,2.2557e-06,4.3069,5.0702
92,2.3111e-06,4.3269,5.1295
93,2.3679e-06,4.3456,5.1914
94,2.426e-06,4.3629,5.256
95,2.4855999999999995e-06,4.3789,5.3235
96,2.5466999999999997e-06,4.3937,5.394
97,2.6092e-06,4.4071,5.4678
98,2.6732999999999995e-06,4.4194,5.5449
99,2.7389e-06,4.4305,5.6255
100,2.8062e-06,4.4404,5.7097
101,2.8751000000000002e-06,4.4493,5.7979
102,2.9457e-06,4.4572,5.89
103,3.0181e-06,4.4642,5.9864
104,3.0922e-06,4.4704,6.0871
105,3.1682e-06,4.4759,6.1923
106,3.246e-06,4.4807,6.3022
107,3.3256999999999998e-06,4.4851,6.4169
108,3.4073999999999998e-06,4.4892,6.5366
109,3.491e-06,4.493,6.6616
110,3.5767999999999998e-06,4.4968,6.7918
111,3.6646e-06,4.5007,6.9274
112,3.7545999999999996e-06,4.5049,7.0687
113,3.8468e-06,4.5095,7.2156
114,3.9413e-06,4.5148,7.3684
115,4.0380999999999995e-06,4.5209,7.5272
116,4.137299999999999e-06,4.528,7.6919
117,4.2389e-06,4.5363,7.8628
118,4.343e-06,4.546,8.04
119,4.4497e-06,4.5573,8.2234
120,4.5589000000000005e-06,4.5705,8.4131
121,4.6709e-06,4.5856,8.6092
122,4.7855999999999995e-06,4.603,8.8118
123,4.9032e-06,4.6228,9.0209
124,5.0236e-06,4.6452,9.2365
125,5.147e-06,4.6704,9.4586
126,5.273399999999999e-06,4.6987,9.6873
127,5.4028999999999995e-06,4.7301,9.9225
128,5.535599999999999e-06,4.765,10.164
129,5.6715e-06,4.8035,10.413
130,5.8108e-06,4.8457,10.668
131,5.9535e-06,4.8919,10.929
132,6.0997e-06,4.9423,11.197000000000001
133,6.2495e-06,4.997,11.472000000000001
134,6.4029999999999995e-06,5.0562,11.753
135,6.5603e-06,5.1202,12.04
136,6.7214e-06,5.1889,12.334000000000001
137,6.886499999999999e-06,5.2628,12.634
138,7.0556e-06,5.3418,12.940999999999999
139,7.2289e-06,5.4262,13.254000000000001
140,7.406399999999999e-06,5.5162,13.573
141,7.5883e-06,5.6119,13.899000000000001
142,7.7747e-06,5.7135,14.23
143,7.9656e-06,5.8212,14.568
144,8.161300000000001e-06,5.9351,14.912
145,8.3617e-06,6.0553,15.262
146,8.5671e-06,6.1822,15.618
147,8.7775e-06,6.3157,15.98
148,8.9931e-06,6.4562,16.347
149,9.2139e-06,6.6036,16.72
150,9.4402e-06,6.7583,17.099
151,9.6721e-06,6.9203,17.484
152,9.909599999999999e-06,7.0897,17.873
153,1.0152999999999997e-05,7.2669,18.269000000000002
154,1.0402000000000001e-05,7.4518,18.669
155,1.0657999999999999e-05,7.6446,19.074
156,1.0919999999999999e-05,7.8454,19.485
157,1.1187999999999999e-05,8.0544,19.9
158,1.1462999999999998e-05,8.2718,20.32
159,1.1744000000000001e-05,8.4975,20.744
160,1.2032e-05,8.7317,21.173000000000002
161,1.2328e-05,8.9746,21.607
162,1.2630999999999998e-05,9.2261,22.044
163,1.2940999999999999e-05,9.4864,22.485
164,1.3259e-05,9.7556,22.93
165,1.3584e-05,10.033999999999999,23.379
166,1.3917999999999998e-05,10.321,23.831999999999997
167,1.4259999999999999e-05,10.617,24.287
168,1.4609999999999999e-05,10.922,24.746
169,1.4969e-05,11.235999999999999,25.208000000000002
170,1.5337e-05,11.56,25.673000000000002
171,1.5713e-05,11.892000000000001,26.14
172,1.6099e-05,12.234000000000002,26.61
173,1.6493999999999998e-05,12.585,27.083000000000002
174,1.6899999999999997e-05,12.944,27.557
175,1.7315e-05,13.312999999999999,28.034000000000002
176,1.7739999999999996e-05,13.690999999999999,28.513
177,1.8175999999999997e-05,14.078,28.993000000000002
178,1.8622e-05,14.472999999999999,29.475
179,1.9078999999999998e-05,14.878,29.959
180,1.9547999999999996e-05,15.290999999999999,30.444000000000003
181,2.0028e-05,15.713,30.93
182,2.052e-05,16.143,31.418000000000003
183,2.1024e-05,16.582,31.906999999999996
184,2.1539999999999997e-05,17.029,32.396
185,2.2069e-05,17.484,32.887
186,2.2611e-05,17.948,33.379
187,2.3165999999999998e-05,18.419,33.872
188,2.3735e-05,18.898,34.365
189,2.4318e-05,19.385,34.859
190,2.4916e-05,19.88,35.355
191,2.5528e-05,20.382,35.85
192,2.6153999999999997e-05,20.892,36.347
193,2.6796999999999994e-05,21.408,36.845
194,2.7454999999999997e-05,21.932,37.343
195,2.8129e-05,22.463,37.842
196,2.882e-05,23.0,38.343
197,2.9528000000000003e-05,23.545,38.844
198,3.0253e-05,24.096,39.346
199,3.0996e-05,24.653000000000002,39.849000000000004

File: Data/Ti_Rakic_LD.csv
,wl,n,k
0,2.4796999999999996e-07,0.44635,1.5069
1,2.4916999999999995e-07,0.44978999999999997,1.5166
2,2.5038e-07,0.45327,1.5263
3,2.5159000000000004e-07,0.45679,1.5361
4,2.5280999999999995e-07,0.46035,1.5458
5,2.5403e-07,0.46395,1.5556
6,2.5525999999999997e-07,0.46758999999999995,1.5654
7,2.565e-07,0.47126999999999997,1.5753
8,2.5774000000000003e-07,0.475,1.5851
9,2.5898999999999997e-07,0.47876,1.595
10,2.6024999999999996e-07,0.48257,1.6049
11,2.6150999999999996e-07,0.48641999999999996,1.6148
12,2.6278000000000003e-07,0.49032,1.6247
13,2.6405e-07,0.49425,1.6346
14,2.6533e-07,0.49823999999999996,1.6446
15,2.6661e-07,0.50226,1.6546
16,2.679e-07,0.5063300000000001,1.6646
17,2.692e-07,0.51045,1.6746
18,2.7050999999999995e-07,0.51461,1.6847
19,2.7182e-07,0.51882,1.6948
20,2.7313e-07,0.52308,1.7048
21,2.7446e-07,0.5273800000000001,1.715
22,2.7579e-07,0.53173,1.7251
23,2.7712e-07,0.53613,1.7352
24,2.7847e-07,0.5405800000000001,1.7454
25,2.798199999999999e-07,0.54508,1.7556
26,2.8116999999999997e-07,0.5496300000000001,1.7658
27,2.8253e-07,0.5542199999999999,1.7761
28,2.839e-07,0.55887,1.7863
29,2.8528e-07,0.56357,1.7966
30,2.8665999999999995e-07,0.56833,1.8069
31,2.8804999999999994e-07,0.57313,1.8172
32,2.8944000000000003e-07,0.57799,1.8275
33,2.9085e-07,0.58291,1.8379
34,2.9225999999999994e-07,0.5878800000000001,1.8483
35,2.9366999999999996e-07,0.5929,1.8587
36,2.9509000000000003e-07,0.5979800000000001,1.8691
37,2.9652e-07,0.60312,1.8795
38,2.9796e-07,0.60831,1.89
39,2.994e-07,0.61356,1.9005
40,3.0085e-07,0.61888,1.911
41,3.0230999999999996e-07,0.62425,1.9215
42,3.0378e-07,0.62968,1.932
43,3.0525e-07,0.63517,1.9426
44,3.0673e-07,0.64072,1.9531
45,3.0821e-07,0.6463399999999999,1.9637
46,3.0971e-07,0.6520199999999999,1.9743
47,3.1121e-07,0.65776,1.9849
48,3.1271999999999996e-07,0.66357,1.9956
49,3.1423e-07,0.6694399999999999,2.0062
50,3.1574999999999995e-07,0.67538,2.0169
51,3.1728e-07,0.6813899999999999,2.0276
52,3.1882e-07,0.6874600000000001,2.0383
53,3.2035999999999994e-07,0.6936,2.049
54,3.2191999999999996e-07,0.69982,2.0597
55,3.2348000000000004e-07,0.7061,2.0704
56,3.2504e-07,0.71246,2.0812
57,3.2661999999999994e-07,0.71888,2.092
58,3.282e-07,0.72538,2.1027
59,3.2979e-07,0.73196,2.1135
60,3.3139e-07,0.73861,2.1243
61,3.3299e-07,0.74533,2.1351
62,3.3461e-07,0.75213,2.1459
63,3.3623e-07,0.7590100000000001,2.1568
64,3.3786e-07,0.7659699999999999,2.1676
65,3.3949e-07,0.773,2.1784
66,3.4114e-07,0.78012,2.1893
67,3.4278999999999996e-07,0.7873100000000001,2.2001
68,3.4444999999999994e-07,0.79459,2.211
69,3.4612e-07,0.80195,2.2218
70,3.478e-07,0.8094,2.2327
71,3.4948e-07,0.81693,2.2435
72,3.5118e-07,0.8245399999999999,2.2543
73,3.5288e-07,0.83225,2.2652
74,3.5459e-07,0.8400299999999999,2.276
75,3.5631e-07,0.84791,2.2868
76,3.5803e-07,0.85587,2.2977
77,3.5976999999999995e-07,0.86393,2.3085
78,3.6150999999999996e-07,0.8720700000000001,2.3193
79,3.6325999999999993e-07,0.8803,2.3301
80,3.650199999999999e-07,0.8886299999999999,2.3408
81,3.6678999999999996e-07,0.89705,2.3516
82,3.6856999999999997e-07,0.90556,2.3623
83,3.7035e-07,0.9141600000000001,2.3731
84,3.7214999999999995e-07,0.92286,2.3838
85,3.7395e-07,0.93165,2.3944
86,3.7575999999999997e-07,0.94053,2.4051
87,3.7758e-07,0.94952,2.4157
88,3.7940999999999993e-07,0.9585899999999999,2.4263
89,3.8124999999999995e-07,0.9677600000000001,2.4369
90,3.831e-07,0.97703,2.4474
91,3.8495e-07,0.98639,2.4579
92,3.8681999999999997e-07,0.99585,2.4683
93,3.8869e-07,1.0054,2.4787
94,3.9056999999999993e-07,1.0151,2.4891
95,3.9246999999999997e-07,1.0248,2.4994
96,3.9437e-07,1.0346,2.5097
97,3.9628e-07,1.0446,2.5199
98,3.982e-07,1.0546,2.53
99,4.0013e-07,1.0647,2.5401
100,4.0206999999999995e-07,1.0749,2.5501
101,4.0401e-07,1.0852,2.5601
102,4.0597e-07,1.0956,2.57
103,4.0794e-07,1.1061,2.5798
104,4.0991000000000005e-07,1.1166,2.5896
105,4.119e-07,1.1273,2.5993
106,4.1389999999999997e-07,1.138,2.6089
107,4.1589999999999996e-07,1.1488,2.6184
108,4.179199999999999e-07,1.1597,2.6278
109,4.1994e-07,1.1707,2.6371
110,4.2198e-07,1.1818,2.6464
111,4.2402e-07,1.1929,2.6556
112,4.2607e-07,1.2041,2.6646
113,4.2813999999999997e-07,1.2153,2.6736
114,4.3021000000000004e-07,1.2266,2.6824
115,4.3229999999999997e-07,1.238,2.6912
116,4.343899999999999e-07,1.2494,2.6999
117,4.3649999999999997e-07,1.2609,2.7084
118,4.3861000000000003e-07,1.2725,2.7168
119,4.4073999999999996e-07,1.284,2.7252
120,4.4286999999999994e-07,1.2957,2.7334
121,4.4501999999999994e-07,1.3073,2.7415
122,4.4716999999999995e-07,1.319,2.7494
123,4.493399999999999e-07,1.3307,2.7573
124,4.5151999999999996e-07,1.3425,2.765
125,4.537e-07,1.3542,2.7727
126,4.559e-07,1.366,2.7802
127,4.5811e-07,1.3778,2.7876
128,4.6033e-07,1.3896,2.7948
129,4.6256e-07,1.4013,2.802
130,4.648e-07,1.4131,2.809
131,4.6705e-07,1.4249,2.8159
132,4.693199999999999e-07,1.4366,2.8227
133,4.7158999999999995e-07,1.4484,2.8294
134,4.7386999999999994e-07,1.4601,2.8359
135,4.7616999999999996e-07,1.4717,2.8424
136,4.7848e-07,1.4834,2.8487
137,4.808e-07,1.495,2.855
138,4.8313e-07,1.5065,2.8611
139,4.8547e-07,1.518,2.8671
140,4.878199999999999e-07,1.5295,2.8731
141,4.9018e-07,1.5409,2.8789
142,4.9256e-07,1.5522,2.8846
143,4.9494e-07,1.5635,2.8903
144,4.973399999999999e-07,1.5747,2.8959
145,4.9975e-07,1.5858,2.9014
146,5.0217e-07,1.5969,2.9068
147,5.046e-07,1.6079,2.9122
148,5.0705e-07,1.6188,2.9175
149,5.0951e-07,1.6296,2.9227
150,5.1197e-07,1.6403,2.9279
151,5.144499999999999e-07,1.651,2.933
152,5.1695e-07,1.6616,2.9381
153,5.1945e-07,1.6721,2.9432
154,5.2197e-07,1.6825,2.9482
155,5.244999999999999e-07,1.6928,2.9532
156,5.270399999999999e-07,1.703,2.9582
157,5.2959e-07,1.7131,2.9631
158,5.3216e-07,1.7232,2.9681
159,5.3474e-07,1.7332,2.973
160,5.373299999999999e-07,1.7431,2.9779
161,5.3993e-07,1.7529,2.9828
162,5.425399999999999e-07,1.7626,2.9878
163,5.451699999999999e-07,1.7723,2.9927
164,5.4781e-07,1.7818,2.9977
165,5.5047e-07,1.7913,3.0026
166,5.5314e-07,1.8008,3.0076
167,5.5582e-07,1.8101,3.0126
168,5.5851e-07,1.8194,3.0177
169,5.6121e-07,1.8286,3.0227
170,5.6393e-07,1.8378,3.0278
171,5.6667e-07,1.8469,3.033
172,5.694100000000001e-07,1.856,3.0381
173,5.721699999999999e-07,1.865,3.0434
174,5.749399999999999e-07,1.8739,3.0486
175,5.7773e-07,1.8828,3.0539
176,5.8053e-07,1.8917,3.0593
177,5.833399999999999e-07,1.9005,3.0647
178,5.861699999999999e-07,1.9093,3.0701
179,5.89e-07,1.9181,3.0756
180,5.918600000000001e-07,1.9268,3.0812
181,5.9473e-07,1.9355,3.0867
182,5.976100000000001e-07,1.9442,3.0924
183,6.005e-07,1.9529,3.0981
184,6.0341e-07,1.9615,3.1038
185,6.0634e-07,1.9702,3.1097
186,6.0927e-07,1.9788,3.1155
187,6.1222e-07,1.9874,3.1214
188,6.1519e-07,1.996,3.1274
189,6.1817e-07,2.0047,3.1334
190,6.2117e-07,2.0133,3.1394
191,6.241800000000001e-07,2.0219,3.1455
192,6.271999999999999e-07,2.0305,3.1517
193,6.302399999999999e-07,2.0391,3.1579
194,6.332899999999999e-07,2.0478,3.1642
195,6.3636e-07,2.0564,3.1705
196,6.3944e-07,2.0651,3.1768
197,6.425399999999999e-07,2.0737,3.1832
198,6.456499999999999e-07,2.0824,3.1896
199,6.4878e-07,2.0911,3.1961
200,6.519299999999999e-07,2.0999,3.2026
201,6.5508e-07,2.1086,3.2091
202,6.582600000000001e-07,2.1174,3.2157
203,6.614499999999999e-07,2.1262,3.2223
204,6.6465e-07,2.135,3.229
205,6.678699999999999e-07,2.1438,3.2356
206,6.7111e-07,2.1527,3.2424
207,6.7436e-07,2.1616,3.2491
208,6.776300000000001e-07,2.1705,3.2559
209,6.8091e-07,2.1795,3.2627
210,6.842099999999999e-07,2.1885,3.2695
211,6.8752e-07,2.1975,3.2763
212,6.908499999999999e-07,2.2066,3.2832
213,6.942e-07,2.2156,3.2901
214,6.975600000000001e-07,2.2248,3.297
215,7.0094e-07,2.2339,3.3039
216,7.043399999999999e-07,2.2431,3.3108
217,7.077499999999999e-07,2.2523,3.3178
218,7.1118e-07,2.2615,3.3248
219,7.1463e-07,2.2708,3.3317
220,7.1809e-07,2.2801,3.3387
221,7.215699999999999e-07,2.2895,3.3457
222,7.2506e-07,2.2988,3.3528
223,7.2858e-07,2.3082,3.3598
224,7.3211e-07,2.3177,3.3668
225,7.3565e-07,2.3271,3.3738
226,7.3922e-07,2.3366,3.3809
227,7.428e-07,2.3461,3.3879
228,7.464e-07,2.3557,3.395
229,7.500100000000001e-07,2.3653,3.402
230,7.5365e-07,2.3749,3.4091
231,7.572999999999999e-07,2.3846,3.4161
232,7.6097e-07,2.3942,3.4231
233,7.646500000000001e-07,2.4039,3.4302
234,7.6836e-07,2.4137,3.4372
235,7.7208e-07,2.4234,3.4443
236,7.7582e-07,2.4332,3.4513
237,7.7958e-07,2.443,3.4583
238,7.8336e-07,2.4528,3.4654
239,7.8715e-07,2.4627,3.4724
240,7.909699999999999e-07,2.4726,3.4794
241,7.947999999999999e-07,2.4825,3.4864
242,7.9865e-07,2.4924,3.4934
243,8.0252e-07,2.5024,3.5004
244,8.064100000000001e-07,2.5123,3.5074
245,8.103100000000001e-07,2.5223,3.5143
246,8.142399999999999e-07,2.5323,3.5213
247,8.181899999999999e-07,2.5424,3.5282
248,8.2215e-07,2.5524,3.5352
249,8.261299999999999e-07,2.5625,3.5421
250,8.301299999999999e-07,2.5726,3.549
251,8.341599999999999e-07,2.5827,3.5559
252,8.381999999999999e-07,2.5928,3.5628
253,8.422599999999999e-07,2.6029,3.5697
254,8.4634e-07,2.6131,3.5766
255,8.5044e-07,2.6232,3.5835
256,8.5456e-07,2.6334,3.5903
257,8.587e-07,2.6436,3.5972
258,8.6286e-07,2.6538,3.604
259,8.670399999999999e-07,2.664,3.6108
260,8.7124e-07,2.6742,3.6176
261,8.7546e-07,2.6844,3.6244
262,8.797e-07,2.6946,3.6312
263,8.839699999999999e-07,2.7049,3.6379
264,8.882499999999999e-07,2.7151,3.6447
265,8.925499999999999e-07,2.7254,3.6514
266,8.968799999999998e-07,2.7357,3.6581
267,9.0122e-07,2.7459,3.6649
268,9.0559e-07,2.7562,3.6716
269,9.099799999999998e-07,2.7665,3.6782
270,9.1438e-07,2.7767,3.6849
271,9.1881e-07,2.787,3.6916
272,9.2327e-07,2.7973,3.6982
273,9.2774e-07,2.8076,3.7049
274,9.322299999999998e-07,2.8179,3.7115
275,9.3675e-07,2.8282,3.7181
276,9.412899999999999e-07,2.8384,3.7248
277,9.458499999999999e-07,2.8487,3.7314
278,9.504299999999998e-07,2.859,3.7379
279,9.5504e-07,2.8693,3.7445
280,9.5966e-07,2.8796,3.7511
281,9.643099999999999e-07,2.8898,3.7577
282,9.689799999999998e-07,2.9001,3.7642
283,9.736799999999998e-07,2.9104,3.7708
284,9.784e-07,2.9206,3.7773
285,9.8314e-07,2.9309,3.7838
286,9.878999999999999e-07,2.9411,3.7903
287,9.9269e-07,2.9514,3.7968
288,9.975e-07,2.9616,3.8033
289,1.0023e-06,2.9718,3.8098
290,1.0072e-06,2.982,3.8163
291,1.0121e-06,2.9922,3.8228
292,1.017e-06,3.0025,3.8293
293,1.0219e-06,3.0126,3.8357
294,1.0267999999999999e-06,3.0228,3.8422
295,1.0318e-06,3.033,3.8487
296,1.0368e-06,3.0432,3.8551
297,1.0418e-06,3.0533,3.8616
298,1.0468999999999999e-06,3.0635,3.868
299,1.052e-06,3.0736,3.8745
300,1.0570999999999998e-06,3.0837,3.8809
301,1.0622e-06,3.0938,3.8874
302,1.0673e-06,3.1039,3.8938
303,1.0725e-06,3.114,3.9002
304,1.0777e-06,3.124,3.9067
305,1.0828999999999998e-06,3.1341,3.9131
306,1.0882e-06,3.1441,3.9195
307,1.0934e-06,3.1541,3.926
308,1.0987e-06,3.1642,3.9324
309,1.1041e-06,3.1741,3.9388
310,1.1094e-06,3.1841,3.9453
311,1.1148e-06,3.1941,3.9517
312,1.1202e-06,3.204,3.9581
313,1.1255999999999999e-06,3.214,3.9646
314,1.1310999999999999e-06,3.2239,3.971
315,1.1365e-06,3.2338,3.9775
316,1.1419999999999998e-06,3.2436,3.9839
317,1.1475999999999998e-06,3.2535,3.9904
318,1.1531e-06,3.2633,3.9968
319,1.1587e-06,3.2732,4.0033
320,1.1642999999999998e-06,3.283,4.0098
321,1.1699999999999998e-06,3.2928,4.0162
322,1.1756e-06,3.3025,4.0227
323,1.1813e-06,3.3123,4.0292
324,1.1871e-06,3.322,4.0357
325,1.1928e-06,3.3317,4.0422
326,1.1986e-06,3.3414,4.0487
327,1.2043999999999999e-06,3.3511,4.0553
328,1.2101999999999999e-06,3.3608,4.0618
329,1.2160999999999999e-06,3.3704,4.0683
330,1.222e-06,3.38,4.0749
331,1.2279e-06,3.3896,4.0814
332,1.2339e-06,3.3992,4.088
333,1.2398e-06,3.4087,4.0946
334,1.2458e-06,3.4183,4.1012
335,1.2519e-06,3.4278,4.1078
336,1.2579e-06,3.4373,4.1144
337,1.2639999999999999e-06,3.4467,4.121
338,1.2702e-06,3.4562,4.1277
339,1.2763e-06,3.4656,4.1343
340,1.2825e-06,3.475,4.141
341,1.2886999999999998e-06,3.4844,4.1477
342,1.2949999999999999e-06,3.4937,4.1544
343,1.3012e-06,3.5031,4.1611
344,1.3075e-06,3.5124,4.1678
345,1.3139e-06,3.5217,4.1746
346,1.3202e-06,3.5309,4.1813
347,1.3266e-06,3.5402,4.1881
348,1.3331e-06,3.5494,4.1949
349,1.3394999999999998e-06,3.5586,4.2017
350,1.3460000000000001e-06,3.5678,4.2085
351,1.3525e-06,3.5769,4.2154
352,1.3590999999999998e-06,3.5861,4.2222
353,1.3657e-06,3.5952,4.2291
354,1.3723e-06,3.6042,4.236
355,1.3789e-06,3.6133,4.2429
356,1.3856e-06,3.6223,4.2499
357,1.3923e-06,3.6313,4.2569
358,1.3990999999999999e-06,3.6403,4.2638
359,1.4059e-06,3.6492,4.2708
360,1.4127e-06,3.6582,4.2779
361,1.4195e-06,3.6671,4.2849
362,1.4263999999999998e-06,3.676,4.292
363,1.4333e-06,3.6848,4.2991
364,1.4401999999999998e-06,3.6936,4.3062
365,1.4471999999999999e-06,3.7024,4.3133
366,1.4541999999999998e-06,3.7112,4.3205
367,1.4612999999999999e-06,3.72,4.3277
368,1.4683999999999998e-06,3.7287,4.3349
369,1.4754999999999999e-06,3.7374,4.3421
370,1.4825999999999998e-06,3.746,4.3494
371,1.4898e-06,3.7547,4.3567
372,1.497e-06,3.7633,4.364
373,1.5043e-06,3.7719,4.3713
374,1.5116e-06,3.7804,4.3787
375,1.5188999999999998e-06,3.789,4.3861
376,1.5261999999999999e-06,3.7975,4.3935
377,1.5336e-06,3.8059,4.4009
378,1.5411e-06,3.8144,4.4084
379,1.5484999999999999e-06,3.8228,4.4159
380,1.556e-06,3.8312,4.4235
381,1.5636e-06,3.8395,4.431
382,1.5711999999999999e-06,3.8479,4.4386
383,1.5787999999999998e-06,3.8562,4.4462
384,1.5864e-06,3.8644,4.4539
385,1.5941e-06,3.8727,4.4616
386,1.6017999999999999e-06,3.8809,4.4693
387,1.6095999999999998e-06,3.8891,4.477
388,1.6174e-06,3.8972,4.4848
389,1.6252e-06,3.9053,4.4926
390,1.6330999999999999e-06,3.9134,4.5005
391,1.641e-06,3.9215,4.5083
392,1.649e-06,3.9295,4.5162
393,1.6569e-06,3.9375,4.5242
394,1.665e-06,3.9454,4.5322
395,1.673e-06,3.9533,4.5402
396,1.6810999999999999e-06,3.9612,4.5482
397,1.6892999999999999e-06,3.9691,4.5563
398,1.6974999999999998e-06,3.9769,4.5644
399,1.7056999999999998e-06,3.9847,4.5726
400,1.7139999999999998e-06,3.9925,4.5808
401,1.7222999999999998e-06,4.0002,4.589
402,1.7305999999999998e-06,4.0079,4.5973
403,1.739e-06,4.0155,4.6056
404,1.7474e-06,4.0232,4.6139
405,1.7559e-06,4.0307,4.6223
406,1.7643999999999998e-06,4.0383,4.6307
407,1.7728999999999998e-06,4.0458,4.6392
408,1.7815e-06,4.0533,4.6477
409,1.7902e-06,4.0607,4.6563
410,1.7987999999999998e-06,4.0681,4.6648
411,1.8075e-06,4.0755,4.6735
412,1.8162999999999999e-06,4.0828,4.6821
413,1.8251e-06,4.0901,4.6909
414,1.8339e-06,4.0974,4.6996
415,1.8428e-06,4.1046,4.7084
416,1.8517999999999998e-06,4.1117,4.7173
417,1.8607e-06,4.1189,4.7262
418,1.8696999999999999e-06,4.126,4.7351
419,1.8788e-06,4.133,4.7441
420,1.8878999999999997e-06,4.14,4.7531
421,1.8971e-06,4.147,4.7622
422,1.9061999999999999e-06,4.1539,4.7713
423,1.9154999999999997e-06,4.1608,4.7805
424,1.9248e-06,4.1677,4.7897
425,1.9341e-06,4.1745,4.799
426,1.9435e-06,4.1813,4.8084
427,1.9529e-06,4.188,4.8177
428,1.9623e-06,4.1947,4.8272
429,1.9718e-06,4.2013,4.8366
430,1.9813999999999998e-06,4.2079,4.8462
431,1.991e-06,4.2144,4.8558
432,2.0006e-06,4.2209,4.8654
433,2.0103e-06,4.2274,4.8751
434,2.0200999999999995e-06,4.2338,4.8849
435,2.0299e-06,4.2402,4.8947
436,2.0396999999999997e-06,4.2465,4.9046
437,2.0496e-06,4.2527,4.9145
438,2.0595e-06,4.259,4.9245
439,2.0695e-06,4.2651,4.9345
440,2.0794999999999997e-06,4.2713,4.9446
441,2.0896e-06,4.2773,4.9548
442,2.0997e-06,4.2834,4.965
443,2.1099e-06,4.2894,4.9753
444,2.1201e-06,4.2953,4.9857
445,2.1303999999999995e-06,4.3012,4.9961
446,2.1406999999999997e-06,4.307,5.0066
447,2.1511e-06,4.3128,5.0171
448,2.1615e-06,4.3185,5.0277
449,2.172e-06,4.3242,5.0384
450,2.1825e-06,4.3298,5.0492
451,2.1931e-06,4.3354,5.06
452,2.2036999999999998e-06,4.3409,5.0709
453,2.2144e-06,4.3464,5.0818
454,2.2250999999999997e-06,4.3518,5.0929
455,2.2359e-06,4.3571,5.104
456,2.2467e-06,4.3624,5.1152
457,2.2575999999999998e-06,4.3677,5.1264
458,2.2685e-06,4.3729,5.1378
459,2.2795e-06,4.378,5.1492
460,2.2905999999999997e-06,4.3831,5.1607
461,2.3017e-06,4.3881,5.1722
462,2.3128e-06,4.3931,5.1839
463,2.3239999999999997e-06,4.398,5.1956
464,2.3353e-06,4.4029,5.2074
465,2.3466e-06,4.4077,5.2193
466,2.3579e-06,4.4124,5.2313
467,2.3694e-06,4.4171,5.2434
468,2.3809e-06,4.4217,5.2555
469,2.3923999999999997e-06,4.4263,5.2678
470,2.4039999999999998e-06,4.4308,5.2801
471,2.4156e-06,4.4352,5.2925
472,2.4272999999999996e-06,4.4396,5.305
473,2.4390999999999997e-06,4.4439,5.3176
474,2.4508999999999997e-06,4.4482,5.3303
475,2.4628e-06,4.4524,5.3431
476,2.4746999999999998e-06,4.4565,5.356
477,2.4867e-06,4.4606,5.369
478,2.4987e-06,4.4646,5.3821
479,2.5109e-06,4.4686,5.3953
480,2.523e-06,4.4725,5.4086
481,2.5352e-06,4.4763,5.422
482,2.5474999999999997e-06,4.4801,5.4355
483,2.5599e-06,4.4838,5.4491
484,2.5722999999999995e-06,4.4874,5.4628
485,2.5847e-06,4.491,5.4766
486,2.5973e-06,4.4945,5.4905
487,2.6098e-06,4.498,5.5046
488,2.6225e-06,4.5013,5.5187
489,2.6352e-06,4.5047,5.533
490,2.648e-06,4.5079,5.5474
491,2.6608e-06,4.5111,5.5619
492,2.6737e-06,4.5142,5.5765
493,2.6866e-06,4.5173,5.5912
494,2.6996e-06,4.5203,5.6061
495,2.7127e-06,4.5232,5.6211
496,2.7259e-06,4.5261,5.6362
497,2.7391e-06,4.5289,5.6514
498,2.7523e-06,4.5317,5.6668
499,2.7656999999999996e-06,4.5343,5.6823
500,2.7791e-06,4.5369,5.6979
501,2.7925e-06,4.5395,5.7137
502,2.8060999999999997e-06,4.542,5.7296
503,2.8197e-06,4.5444,5.7456
504,2.8332999999999996e-06,4.5467,5.7618
505,2.8471000000000002e-06,4.549,5.7781
506,2.8607999999999998e-06,4.5512,5.7946
507,2.8746999999999998e-06,4.5534,5.8112
508,2.8885999999999998e-06,4.5555,5.8279
509,2.9026e-06,4.5575,5.8448
510,2.9167e-06,4.5595,5.8619
511,2.9308e-06,4.5614,5.8791
512,2.9449999999999998e-06,4.5632,5.8964
513,2.9592999999999998e-06,4.565,5.9139
514,2.9735999999999998e-06,4.5667,5.9316
515,2.988e-06,4.5684,5.9494
516,3.0024999999999996e-06,4.57,5.9674
517,3.0171e-06,4.5715,5.9855
518,3.0316999999999997e-06,4.573,6.0038
519,3.0464e-06,4.5744,6.0223
520,3.0611000000000002e-06,4.5757,6.041
521,3.076e-06,4.577,6.0598
522,3.0909e-06,4.5782,6.0788
523,3.1057999999999996e-06,4.5794,6.0979
524,3.1208999999999996e-06,4.5805,6.1172
525,3.136e-06,4.5816,6.1367
526,3.1511999999999996e-06,4.5826,6.1564
527,3.1665e-06,4.5835,6.1763
528,3.1817999999999998e-06,4.5844,6.1964
529,3.1972e-06,4.5852,6.2166
530,3.2126999999999998e-06,4.586,6.237
531,3.2282999999999997e-06,4.5868,6.2576
532,3.2439e-06,4.5874,6.2785
533,3.2595999999999997e-06,4.5881,6.2995
534,3.2753999999999996e-06,4.5886,6.3207
535,3.2913e-06,4.5892,6.342
536,3.3072e-06,4.5896,6.3636
537,3.3233e-06,4.5901,6.3854
538,3.3393999999999997e-06,4.5904,6.4074
539,3.3555e-06,4.5908,6.4296
540,3.3717999999999996e-06,4.5911,6.452
541,3.3881e-06,4.5913,6.4747
542,3.4044999999999998e-06,4.5915,6.4975
543,3.4209999999999995e-06,4.5917,6.5205
544,3.4376e-06,4.5918,6.5438
545,3.4542999999999997e-06,4.5919,6.5673
546,3.471e-06,4.5919,6.591
547,3.4878e-06,4.5919,6.6149
548,3.5047e-06,4.5919,6.639
549,3.5217e-06,4.5919,6.6634
550,3.5388e-06,4.5918,6.688
551,3.5558999999999997e-06,4.5917,6.7128
552,3.5731e-06,4.5915,6.7379
553,3.5903999999999995e-06,4.5913,6.7632
554,3.6078e-06,4.5911,6.7887
555,3.6253e-06,4.5909,6.8145
556,3.6429e-06,4.5907,6.8404
557,3.6604999999999995e-06,4.5904,6.8667
558,3.6783e-06,4.5901,6.8932
559,3.6960999999999996e-06,4.5898,6.9199
560,3.714e-06,4.5895,6.9469
561,3.732e-06,4.5891,6.9741
562,3.7501e-06,4.5888,7.0015
563,3.7682e-06,4.5884,7.0292
564,3.7865e-06,4.588,7.0572
565,3.8048e-06,4.5877,7.0854
566,3.8233e-06,4.5873,7.1139
567,3.8418e-06,4.5869,7.1427
568,3.8603999999999995e-06,4.5865,7.1717
569,3.8791e-06,4.5861,7.2009
570,3.8978999999999996e-06,4.5857,7.2304
571,3.9167999999999995e-06,4.5854,7.2602
572,3.9358e-06,4.585,7.2903
573,3.9548e-06,4.5846,7.3206
574,3.974e-06,4.5843,7.3512
575,3.993199999999999e-06,4.5839,7.382
576,4.0125999999999995e-06,4.5836,7.4131
577,4.032e-06,4.5833,7.4445
578,4.0515999999999995e-06,4.583,7.4762
579,4.0712e-06,4.5827,7.5082
580,4.0909e-06,4.5825,7.5404
581,4.1106999999999995e-06,4.5823,7.5729
582,4.1307e-06,4.5821,7.6057
583,4.150699999999999e-06,4.582,7.6387
584,4.1708e-06,4.5818,7.6721
585,4.190999999999999e-06,4.5818,7.7057
586,4.2113e-06,4.5817,7.7396
587,4.2317e-06,4.5817,7.7738
588,4.2522e-06,4.5818,7.8083
589,4.2728e-06,4.5818,7.8431
590,4.2935e-06,4.582,7.8781
591,4.3143e-06,4.5822,7.9135
592,4.3352000000000004e-06,4.5824,7.9491
593,4.3562e-06,4.5827,7.9851
594,4.3773e-06,4.583,8.0213
595,4.3985e-06,4.5835,8.0578
596,4.4198000000000004e-06,4.5839,8.0946
597,4.4412e-06,4.5845,8.1317
598,4.4628e-06,4.5851,8.1691
599,4.4844e-06,4.5858,8.2068
600,4.5061e-06,4.5865,8.2448
601,4.5278999999999995e-06,4.5874,8.2831
602,4.5499e-06,4.5883,8.3216
603,4.5719e-06,4.5893,8.3605
604,4.5941e-06,4.5903,8.3997
605,4.616299999999999e-06,4.5915,8.4392
606,4.6387e-06,4.5927,8.479
607,4.6611999999999995e-06,4.5941,8.519
608,4.6838e-06,4.5955,8.5594
609,4.7064e-06,4.597,8.6001
610,4.7291999999999995e-06,4.5987,8.6411
611,4.7522e-06,4.6004,8.6823
612,4.7752e-06,4.6022,8.7239
613,4.7983e-06,4.6042,8.7658
614,4.8216e-06,4.6062,8.808
615,4.8449e-06,4.6084,8.8504
616,4.8684e-06,4.6107,8.8932
617,4.892e-06,4.6131,8.9363
618,4.9157e-06,4.6156,8.9797
619,4.9395e-06,4.6182,9.0234
620,4.9634e-06,4.621,9.0674
621,4.987499999999999e-06,4.6239,9.1116
622,5.0116e-06,4.6269,9.1562
623,5.0358999999999995e-06,4.63,9.2011
624,5.0603e-06,4.6333,9.2463
625,5.0848e-06,4.6367,9.2918
626,5.109499999999999e-06,4.6403,9.3376
627,5.1342e-06,4.644,9.3837
628,5.1590999999999994e-06,4.6479,9.4301
629,5.1841e-06,4.6519,9.4768
630,5.2092e-06,4.656,9.5238
631,5.234399999999999e-06,4.6603,9.571
632,5.2598e-06,4.6647,9.6186
633,5.2853e-06,4.6693,9.6665
634,5.3109e-06,4.6741,9.7147
635,5.3366e-06,4.679,9.7632
636,5.3625e-06,4.6841,9.812
637,5.388499999999999e-06,4.6894,9.861
638,5.4146e-06,4.6948,9.9104
639,5.4408e-06,4.7004,9.9601
640,5.4672e-06,4.7062,10.01
641,5.4937e-06,4.7121,10.06
642,5.5202999999999995e-06,4.7182,10.111
643,5.5469999999999996e-06,4.7245,10.162
644,5.5739e-06,4.731,10.213
645,5.6009e-06,4.7376,10.264000000000001
646,5.628e-06,4.7445,10.315999999999999
647,5.6553e-06,4.7515,10.368
648,5.682699999999999e-06,4.7587,10.42
649,5.7102e-06,4.7661,10.472999999999999
650,5.7379e-06,4.7738,10.526
651,5.7657e-06,4.7816,10.579
652,5.793599999999999e-06,4.7896,10.632
653,5.8217e-06,4.7978,10.686
654,5.8499e-06,4.8062,10.74
655,5.878199999999999e-06,4.8148,10.794
656,5.9067e-06,4.8236,10.849
657,5.9353e-06,4.8326,10.904000000000002
658,5.9641e-06,4.8418,10.959000000000001
659,5.993e-06,4.8513,11.014000000000001
660,6.022e-06,4.8609,11.07
661,6.0512e-06,4.8708,11.126
662,6.0805e-06,4.8809,11.182
663,6.11e-06,4.8912,11.239
664,6.1396e-06,4.9018,11.295
665,6.1692999999999995e-06,4.9125,11.352
666,6.1992e-06,4.9235,11.41
667,6.2292e-06,4.9347,11.467
668,6.2594e-06,4.9461,11.525
669,6.289699999999999e-06,4.9578,11.583
670,6.320199999999999e-06,4.9697,11.642000000000001
671,6.350799999999999e-06,4.9818,11.700999999999999
672,6.381599999999999e-06,4.9942,11.76
673,6.412499999999999e-06,5.0068,11.819
674,6.4436e-06,5.0196,11.878
675,6.474799999999999e-06,5.0327,11.937999999999999
676,6.5062e-06,5.046,11.998
677,6.5377e-06,5.0596,12.058
678,6.569399999999999e-06,5.0734,12.119000000000002
679,6.6012000000000004e-06,5.0874,12.18
680,6.6332e-06,5.1017,12.241
681,6.6652999999999995e-06,5.1163,12.302
682,6.6976e-06,5.1311,12.364
683,6.7301e-06,5.1462,12.425
684,6.7627e-06,5.1615,12.487
685,6.795399999999999e-06,5.177,12.55
686,6.8284e-06,5.1929,12.612
687,6.861399999999999e-06,5.2089,12.675
688,6.8947e-06,5.2253,12.738
689,6.9281e-06,5.2419,12.802
690,6.9617e-06,5.2588,12.865
691,6.9954e-06,5.2759,12.929
692,7.0293e-06,5.2933,12.993
693,7.0633e-06,5.3109,13.057
694,7.0976e-06,5.3289,13.122
695,7.1318999999999994e-06,5.3471,13.187000000000001
696,7.1665e-06,5.3655,13.252
697,7.2012e-06,5.3843,13.317
698,7.2361e-06,5.4033,13.383
699,7.2712e-06,5.4226,13.448
700,7.3064e-06,5.4422,13.514000000000001
701,7.3418e-06,5.462,13.58
702,7.377399999999999e-06,5.4821,13.647
703,7.413099999999999e-06,5.5025,13.714
704,7.448999999999999e-06,5.5232,13.780999999999999
705,7.4851e-06,5.5442,13.847999999999999
706,7.5214e-06,5.5654,13.915
707,7.5578e-06,5.587,13.982999999999999
708,7.5944e-06,5.6088,14.05
709,7.631199999999999e-06,5.6309,14.118
710,7.668199999999999e-06,5.6533,14.187000000000001
711,7.7053e-06,5.6759,14.255
712,7.7427e-06,5.6989,14.324000000000002
713,7.780199999999999e-06,5.7222,14.392999999999999
714,7.8179e-06,5.7457,14.462
715,7.8558e-06,5.7696,14.530999999999999
716,7.893799999999999e-06,5.7937,14.600999999999999
717,7.9321e-06,5.8182,14.671
718,7.9705e-06,5.8429,14.741
719,8.0091e-06,5.8679,14.811
720,8.0479e-06,5.8932,14.880999999999998
721,8.0869e-06,5.9189,14.952
722,8.126099999999998e-06,5.9448,15.023
723,8.1654e-06,5.971,15.094000000000001
724,8.205e-06,5.9976,15.165
725,8.2448e-06,6.0244,15.237
726,8.2847e-06,6.0515,15.308
727,8.324799999999999e-06,6.079,15.38
728,8.365199999999999e-06,6.1067,15.452
729,8.4057e-06,6.1348,15.524000000000001
730,8.446400000000001e-06,6.1632,15.597000000000001
731,8.4873e-06,6.1918,15.669
732,8.5285e-06,6.2208,15.742
733,8.5698e-06,6.2501,15.815
734,8.6113e-06,6.2797,15.889000000000001
735,8.653e-06,6.3096,15.962
736,8.6949e-06,6.3399,16.035999999999998
737,8.7371e-06,6.3704,16.109
738,8.779400000000001e-06,6.4013,16.183
739,8.8219e-06,6.4324,16.258
740,8.864699999999998e-06,6.4639,16.332
741,8.9076e-06,6.4957,16.407
742,8.950799999999999e-06,6.5278,16.480999999999998
743,8.994099999999999e-06,6.5603,16.555999999999997
744,9.037699999999998e-06,6.593,16.631
745,9.0815e-06,6.6261,16.707
746,9.125500000000001e-06,6.6595,16.782
747,9.1697e-06,6.6932,16.858
748,9.2141e-06,6.7273,16.933
749,9.2588e-06,6.7617,17.009
750,9.303599999999998e-06,6.7963,17.086
751,9.348699999999999e-06,6.8314,17.162
752,9.394e-06,6.8667,17.238
753,9.4395e-06,6.9024,17.315
754,9.4853e-06,6.9383,17.392
755,9.5312e-06,6.9747,17.469
756,9.5774e-06,7.0113,17.546
757,9.6238e-06,7.0483,17.623
758,9.6704e-06,7.0856,17.701
759,9.7173e-06,7.1232,17.778
760,9.7643e-06,7.1611,17.855999999999998
761,9.8117e-06,7.1994,17.934
762,9.859199999999999e-06,7.238,18.012
763,9.907e-06,7.277,18.09
764,9.955e-06,7.3162,18.169
765,1.0002999999999999e-05,7.3559,18.247
766,1.0052e-05,7.3958,18.326
767,1.01e-05,7.4361,18.405
768,1.0148999999999999e-05,7.4767,18.484
769,1.0198e-05,7.5176,18.563
770,1.0247999999999999e-05,7.5589,18.642
771,1.0298e-05,7.6005,18.722
772,1.0347000000000001e-05,7.6424,18.801
773,1.0398e-05,7.6847,18.881
774,1.0448e-05,7.7273,18.961
775,1.0499e-05,7.7702,19.041
776,1.0549e-05,7.8135,19.121
777,1.0599999999999998e-05,7.8571,19.201
778,1.0652e-05,7.9011,19.282
779,1.0702999999999999e-05,7.9454,19.362000000000002
780,1.0755e-05,7.99,19.442999999999998
781,1.0807e-05,8.0349,19.524
782,1.086e-05,8.0802,19.605
783,1.0912e-05,8.1259,19.686
784,1.0965e-05,8.1718,19.767
785,1.1017999999999999e-05,8.2182,19.848
786,1.1072e-05,8.2648,19.93
787,1.1125e-05,8.3118,20.011
788,1.1179e-05,8.3591,20.093
789,1.1232999999999999e-05,8.4068,20.175
790,1.1288e-05,8.4548,20.257
791,1.1343e-05,8.5031,20.339000000000002
792,1.1398e-05,8.5518,20.421
793,1.1452999999999999e-05,8.6009,20.503
794,1.1507999999999999e-05,8.6502,20.586
795,1.1564e-05,8.6999,20.668000000000003
796,1.1619999999999999e-05,8.75,20.750999999999998
797,1.1675999999999998e-05,8.8003,20.833000000000002
798,1.1732999999999998e-05,8.8511,20.916
799,1.1789999999999999e-05,8.9021,20.999000000000002
800,1.1847e-05,8.9535,21.081999999999997
801,1.1904000000000002e-05,9.0053,21.165
802,1.1962e-05,9.0573,21.249000000000002
803,1.2019999999999998e-05,9.1098,21.331999999999997
804,1.2077999999999999e-05,9.1625,21.415
805,1.2137e-05,9.2156,21.499000000000002
806,1.2195e-05,9.2691,21.583000000000002
807,1.2255e-05,9.3228,21.666
808,1.2314e-05,9.3769,21.75
809,1.2374e-05,9.4314,21.834
810,1.2434e-05,9.4862,21.918000000000003
811,1.2494000000000001e-05,9.5413,22.002
812,1.2554e-05,9.5968,22.086
813,1.2615e-05,9.6526,22.171
814,1.2675999999999999e-05,9.7088,22.255
815,1.2737999999999999e-05,9.7652,22.34
816,1.2799e-05,9.8221,22.424
817,1.2860999999999998e-05,9.8792,22.509
818,1.2924e-05,9.9367,22.594
819,1.2985999999999999e-05,9.9946,22.678
820,1.3049e-05,10.052999999999999,22.763
821,1.3111999999999999e-05,10.111,22.848000000000003
822,1.3175999999999997e-05,10.17,22.933000000000003
823,1.324e-05,10.229,23.018
824,1.3304e-05,10.289000000000001,23.104
825,1.3368e-05,10.349,23.189
826,1.3433e-05,10.409,23.274
827,1.3497999999999998e-05,10.469000000000001,23.36
828,1.3564e-05,10.53,23.445
829,1.3629000000000001e-05,10.591,23.531
830,1.3695e-05,10.652999999999999,23.616
831,1.3762e-05,10.715,23.701999999999998
832,1.3827999999999999e-05,10.777000000000001,23.788
833,1.3894999999999998e-05,10.839,23.874000000000002
834,1.3962999999999998e-05,10.902000000000001,23.96
835,1.403e-05,10.966,24.046
836,1.4097999999999998e-05,11.029000000000002,24.131999999999998
837,1.4166999999999998e-05,11.093,24.218000000000004
838,1.4234999999999998e-05,11.157,24.304000000000002
839,1.4303999999999999e-05,11.222000000000001,24.39
840,1.4374e-05,11.286,24.476
841,1.4442999999999999e-05,11.352,24.563000000000002
842,1.4513e-05,11.417,24.649
843,1.4582999999999999e-05,11.482999999999999,24.736
844,1.4654e-05,11.549000000000001,24.822
845,1.4724999999999999e-05,11.615,24.909000000000002
846,1.4795999999999999e-05,11.682,24.995
847,1.4867999999999999e-05,11.749,25.081999999999997
848,1.494e-05,11.817,25.169
849,1.5012999999999998e-05,11.885,25.255
850,1.5085e-05,11.953,25.342
851,1.5158e-05,12.020999999999999,25.429000000000002
852,1.5232000000000001e-05,12.09,25.516
853,1.5306e-05,12.159,25.603
854,1.538e-05,12.228,25.69
855,1.5454e-05,12.298,25.776999999999997
856,1.5529e-05,12.368,25.864
857,1.5604000000000002e-05,12.437999999999999,25.951
858,1.568e-05,12.509,26.038
859,1.5755999999999996e-05,12.58,26.125999999999998
860,1.5832e-05,12.651,26.213
861,1.5909e-05,12.722999999999999,26.3
862,1.5986e-05,12.795,26.388
863,1.6064e-05,12.867,26.475
864,1.6140999999999997e-05,12.939,26.561999999999998
865,1.6219999999999997e-05,13.012,26.65
866,1.6298e-05,13.085,26.737
867,1.6377e-05,13.159,26.825
868,1.6456e-05,13.232999999999999,26.912
869,1.6535999999999995e-05,13.307,27.0
870,1.6615999999999998e-05,13.380999999999998,27.088
871,1.6697e-05,13.456,27.175
872,1.6777999999999998e-05,13.530999999999999,27.263
873,1.6859000000000002e-05,13.606,27.351
874,1.6941e-05,13.682,27.439
875,1.7023e-05,13.758,27.526
876,1.7105e-05,13.834000000000001,27.614
877,1.7188e-05,13.91,27.701999999999998
878,1.7271e-05,13.987,27.79
879,1.7355e-05,14.064,27.878
880,1.7439e-05,14.142000000000001,27.965999999999998
881,1.7524e-05,14.22,28.054000000000002
882,1.7607999999999998e-05,14.298,28.142
883,1.7694e-05,14.376,28.23
884,1.778e-05,14.454,28.318
885,1.7865999999999998e-05,14.533,28.406
886,1.7952e-05,14.613,28.494
887,1.8039e-05,14.692,28.581999999999997
888,1.8126999999999998e-05,14.772,28.67
889,1.8214000000000002e-05,14.852,28.759
890,1.8303e-05,14.932,28.846999999999998
891,1.8390999999999997e-05,15.013,28.935
892,1.848e-05,15.094000000000001,29.023000000000003
893,1.857e-05,15.175,29.112
894,1.866e-05,15.257,29.2
895,1.875e-05,15.338,29.288
896,1.8840999999999998e-05,15.421,29.377
897,1.8932e-05,15.503,29.465
898,1.9024e-05,15.585999999999999,29.553
899,1.9115999999999998e-05,15.669,29.642
900,1.9209e-05,15.752,29.73
901,1.9302e-05,15.835,29.819000000000003
902,1.9396e-05,15.919,29.906999999999996
903,1.9489999999999998e-05,16.003,29.996
904,1.9583999999999997e-05,16.087,30.084
905,1.9679000000000003e-05,16.172,30.173000000000002
906,1.9774e-05,16.257,30.261
907,1.987e-05,16.342,30.35
908,1.9965999999999998e-05,16.428,30.439
909,2.0062999999999997e-05,16.512999999999998,30.526999999999997
910,2.016e-05,16.599,30.616
911,2.0257999999999998e-05,16.685,30.705
912,2.0355999999999996e-05,16.772000000000002,30.793000000000003
913,2.0454999999999996e-05,16.859,30.881999999999998
914,2.0554e-05,16.945999999999998,30.971
915,2.0653e-05,17.033,31.06
916,2.0753e-05,17.121,31.148000000000003
917,2.0853999999999997e-05,17.209,31.237
918,2.0955e-05,17.297,31.326
919,2.1055999999999996e-05,17.385,31.415
920,2.1158e-05,17.474,31.504
921,2.1261e-05,17.563,31.593000000000004
922,2.1364e-05,17.652,31.682
923,2.1468000000000002e-05,17.741,31.771
924,2.1572e-05,17.831,31.86
925,2.1675999999999997e-05,17.921,31.949
926,2.1780999999999997e-05,18.011,32.038000000000004
927,2.1886999999999996e-05,18.101,32.126999999999995
928,2.1993e-05,18.192,32.216
929,2.2099e-05,18.283,32.305
930,2.2205999999999997e-05,18.374000000000002,32.394
931,2.2314e-05,18.465999999999998,32.483000000000004
932,2.2421999999999996e-05,18.557000000000002,32.571999999999996
933,2.2530999999999998e-05,18.649,32.662
934,2.264e-05,18.741,32.751
935,2.2749000000000002e-05,18.834,32.84
936,2.2859999999999998e-05,18.926,32.929
937,2.297e-05,19.019000000000002,33.019
938,2.3081999999999997e-05,19.113,33.108000000000004
939,2.3193e-05,19.206,33.196999999999996
940,2.3305999999999997e-05,19.3,33.287
941,2.3419e-05,19.394000000000002,33.376
942,2.3531999999999994e-05,19.488,33.465
943,2.3646e-05,19.582,33.555
944,2.3761e-05,19.677,33.644
945,2.3875999999999996e-05,19.772000000000002,33.734
946,2.3991999999999997e-05,19.867,33.824
947,2.4108e-05,19.962,33.913000000000004
948,2.4225e-05,20.058,34.003
949,2.4342e-05,20.153,34.092
950,2.446e-05,20.249000000000002,34.181999999999995
951,2.4578e-05,20.346,34.272
952,2.4696999999999997e-05,20.442,34.361999999999995
953,2.4816999999999996e-05,20.539,34.451
954,2.4936999999999995e-05,20.636,34.541
955,2.5058000000000003e-05,20.733,34.631
956,2.518e-05,20.831,34.721
957,2.5302e-05,20.928,34.811
958,2.5424e-05,21.026,34.900999999999996
959,2.5546999999999994e-05,21.124000000000002,34.991
960,2.5671e-05,21.223000000000003,35.080999999999996
961,2.5796e-05,21.320999999999998,35.171
962,2.592e-05,21.42,35.260999999999996
963,2.6045999999999998e-05,21.519000000000002,35.351
964,2.6171999999999996e-05,21.618000000000002,35.442
965,2.6298999999999997e-05,21.718000000000004,35.532
966,2.6425999999999997e-05,21.816999999999997,35.622
967,2.6554e-05,21.916999999999998,35.711999999999996
968,2.6683000000000002e-05,22.017,35.803000000000004
969,2.6811999999999997e-05,22.118000000000002,35.893
970,2.6941999999999994e-05,22.218000000000004,35.984
971,2.7073e-05,22.319000000000003,36.074
972,2.7204e-05,22.42,36.165
973,2.7335999999999997e-05,22.521,36.255
974,2.7468000000000002e-05,22.623,36.346
975,2.7601e-05,22.724,36.437
976,2.7734999999999998e-05,22.826,36.528
977,2.7868999999999997e-05,22.928,36.618
978,2.8004e-05,23.031,36.709
979,2.8139999999999998e-05,23.133000000000003,36.8
980,2.8275999999999998e-05,23.236,36.891
981,2.8413e-05,23.339000000000002,36.982
982,2.8550999999999998e-05,23.441999999999997,37.073
983,2.8689e-05,23.545,37.165
984,2.8828000000000002e-05,23.649,37.256
985,2.8968e-05,23.753,37.347
986,2.9108e-05,23.857,37.438
987,2.9249e-05,23.961,37.53
988,2.9390999999999997e-05,24.065,37.621
989,2.9534000000000002e-05,24.17,37.713
990,2.9676999999999997e-05,24.275,37.804
991,2.982e-05,24.38,37.896
992,2.9965e-05,24.485,37.988
993,3.0109999999999998e-05,24.59,38.08
994,3.0256e-05,24.695999999999998,38.172
995,3.0403e-05,24.802,38.263000000000005
996,3.055e-05,24.908,38.355
997,3.0697999999999996e-05,25.014,38.448
998,3.0847e-05,25.121,38.54
999,3.0996e-05,25.226999999999997,38.632
